Repository: bearkillerPT/IV

# IV
Information Visualization
Check the site out at:
https://iv.bearkillerpt.xyz/
Check each treejs class at:
https://iv.bearkillerpt.xyz/treejs/aula1/
https://iv.bearkillerpt.xyz/treejs/aula2/

# Technical Ceramics Manufacturing Analysis
This is a project made for Universidade of Aveiro for a class named Information Visualization.
The live demo of the site is available at:
https://iv.bearkillerpt.xyz
Both the presentation and report are also live as pdfs at:
https://iv.bearkillerpt.xyz/report.pdf
https://iv.bearkillerpt.xyz/presentation.pdf

File: technical_ceramics/src/data.json (part 1 of 7)
[
 {
   "#": 1,
   "# old": 1,
   "Check": "",
   "Year": 2002,
   "Estudo": "Aza et al 2002",
   "Screening": "não encontro",
   "Technology Macro Group": "PP",
   "Technology": "CIP",
   "Category": "CIP",
   "PP Category": "",
   "CCT Category": "",
   "AM Category": "",
   "1=Powder or 0=Suspension-based": 1,
   "UP Pressure (MPa)": "",
   "CIP Pressure (MPa)": "200",
   "HIP (MPa)": "",
   "HIP (1=yes or 0=no)": 0,
   "ND (mm)": "nd",
   "Zr (vol.%)": 100,
   "Al (vol.%)": 0,
   "Zr + Al (vol.%)": 100,
   "0=Al or 1=Zr": "1",
   "PS Zr (μm)": "0.47",
   "PS Al (μm)": "nd",
   "PS (μm)": "0.47",
   "Additives": "nd",
   "Zirconia dopant": "Y2O3",
   "Amount of zirconia dopant (mol.%)": "3",
   "Sloading (vol.%)": "nd",
   "ST (ºC)": 1550,
   "t (h)": "2",
   "LS (%)": "nd",
   "s.d.": "nd",
   "n": "nd",
   "VS (%)": "nd",
   "RD (%)": "98",
   "s.d..1": "nd",
   "n.1": "nd",
   "Gr Zr (μm)": "0.7",
   "s.d..2": "0.4",
   "n.2": "nd",
   "Gr Al (μm)": "nd",
   "s.d..3": "nd",
   "n.3": "nd",
   "E (GPa)": "nd",
   "s.d..4": "nd",
   "n.4": "nd",
   "Method E": "",
   "H (GPa)": "12.65",
   "s.d..5": "0.49",
   "n.5": "nd",
   "Method H": "vickers",
   "Indentation load (N)": "10",
   "FS 3pt (MPa)": "nd",
   "s.d..6": "nd",
   "n.6": "nd",
   "FS 4pt (MPa)": "nd",
   "s.d..7": "nd",
   "n.7": "nd",
   "B3B (MPa)": "nd",
   "s.d..8": "nd",
   "n.8": "nd",
   "Weibull (m)": "nd",
   "s.d..9": "nd",
   "n.9": "nd",
   "ORIGINAL KIc média": "5,5 (nd)",
   "ORIGINAL d.p.": "0.2",
   "KIc (MPa (m)^1": {
      "2)": "5.5"
   },
   "s.d..10": "0.2",
   "n.10": "nd",
   "Method KIc": "nd",
   "CTE (10-6 ºC-1)": "nd",
   "s.d..11": "nd",
   "n.11": "nd",
   "K (W": {
      "m.K)": "nd"
   },
   "s.d..12": "nd",
   "n.12": "nd",
   "Observações": ""
},
 {
   "#": 2,
   "# old": 2,
   "Check": "",
   "Year": 2002,
   "Estudo": "Aza et al 2002",
   "Screening": "não encontro",
   "Technology Macro Group": "PP",
   "Technology": "CIP",
   "Category": "CIP",
   "PP Category": "",
   "CCT Category": "",
   "AM Category": "",
   "1=Powder or 0=Suspension-based": 1,
   "UP Pressure (MPa)": "",
   "CIP Pressure (MPa)": "200",
   "HIP (MPa)": "",
   "HIP (1=yes or 0=no)": 0,
   "ND (mm)": "nd",
   "Zr (vol.%)": 10,
   "Al (vol.%)": 90,
   "Zr + Al (vol.%)": 100,
   "0=Al or 1=Zr": "nd",
   "PS Zr (μm)": "0.47",
   "PS Al (μm)": "0.45",
   "PS (μm)": "nd",
   "Additives": "nd",
   "Zirconia dopant": "Y2O4",
   "Amount of zirconia dopant (mol.%)": "3",
   "Sloading (vol.%)": "nd",
   "ST (ºC)": 1550,
   "t (h)": "2",
   "LS (%)": "nd",
   "s.d.": "nd",
   "n": "nd",
   "VS (%)": "nd",
   "RD (%)": "98",
   "s.d..1": "nd",
   "n.1": "nd",
   "Gr Zr (μm)": "0.7",
   "s.d..2": "0.4",
   "n.2": "nd",
   "Gr Al (μm)": "1.7",
   "s.d..3": "0.6",
   "n.3": "nd",
   "E (GPa)": "nd",
   "s.d..4": "nd",
   "n.4": "nd",
   "Method E": "",
   "H (GPa)": "15",
   "s.d..5": "0.49",
   "n.5": "nd",
   "Method H": "vickers",
   "Indentation load (N)": "10",
   "FS 3pt (MPa)": "nd",
   "s.d..6": "nd",
   "n.6": "nd",
   "FS 4pt (MPa)": "nd",
   "s.d..7": "nd",
   "n.7": "nd",
   "B3B (MPa)": "nd",
   "s.d..8": "nd",
   "n.8": "nd",
   "Weibull (m)": "nd",
   "s.d..9": "nd",
   "n.9": "nd",
   "ORIGINAL KIc média": "5,9 (nd)",
   "ORIGINAL d.p.": "0.2",
   "KIc (MPa (m)^1": {
      "2)": "5.9"
   },
   "s.d..10": "0.2",
   "n.10": "nd",
   "Method KIc": "nd",
   "CTE (10-6 ºC-1)": "nd",
   "s.d..11": "nd",
   "n.11": "nd",
   "K (W": {
      "m.K)": "nd"
   },
   "s.d..12": "nd",
   "n.12": "nd",
   "Observações": ""
},
 {
   "#": 3,
   "# old": 3,
   "Check": "",
   "Year": 2002,
   "Estudo": "Aza et al 2002",
   "Screening": "não encontro",
   "Technology Macro Group": "PP",
   "Technology": "CIP",
   "Category": "CIP",
   "PP Category": "",
   "CCT Category": "",
   "AM Category": "",
   "1=Powder or 0=Suspension-based": 1,
   "UP Pressure (MPa)": "",
   "CIP Pressure (MPa)": "200",
   "HIP (MPa)": "",
   "HIP (1=yes or 0=no)": 0,
   "ND (mm)": "nd",
   "Zr (vol.%)": 0,
   "Al (vol.%)": 100,
   "Zr + Al (vol.%)": 100,
   "0=Al or 1=Zr": "0",
   "PS Zr (μm)": "0",
   "PS Al (μm)": "0.45",
   "PS (μm)": "0.45",
   "Additives": "nd",
   "Zirconia dopant": "Y2O5",
   "Amount of zirconia dopant (mol.%)": "3",
   "Sloading (vol.%)": "nd",
   "ST (ºC)": 1550,
   "t (h)": "2",
   "LS (%)": "nd",
   "s.d.": "nd",
   "n": "nd",
   "VS (%)": "nd",
   "RD (%)": "98",
   "s.d..1": "nd",
   "n.1": "nd",
   "Gr Zr (μm)": "nd",
   "s.d..2": "0.4",
   "n.2": "nd",
   "Gr Al (μm)": "1.7",
   "s.d..3": "0.6",
   "n.3": "nd",
   "E (GPa)": "nd",
   "s.d..4": "nd",
   "n.4": "nd",
   "Method E": "",
   "H (GPa)": "15.69",
   "s.d..5": "0.49",
   "n.5": "nd",
   "Method H": "vickers",
   "Indentation load (N)": "10",
   "FS 3pt (MPa)": "nd",
   "s.d..6": "nd",
   "n.6": "nd",
   "FS 4pt (MPa)": "nd",
   "s.d..7": "nd",
   "n.7": "nd",
   "B3B (MPa)": "nd",
   "s.d..8": "nd",
   "n.8": "nd",
   "Weibull (m)": "nd",
   "s.d..9": "nd",
   "n.9": "nd",
   "ORIGINAL KIc média": "4,2 (nd)",
   "ORIGINAL d.p.": "0.2",
   "KIc (MPa (m)^1": {
      "2)": "4.2"
   },
   "s.d..10": "0.2",
   "n.10": "nd",
   "Method KIc": "nd",
   "CTE (10-6 ºC-1)": "nd",
   "s.d..11": "nd",
   "n.11": "nd",
   "K (W": {
      "m.K)": "nd"
   },
   "s.d..12": "nd",
   "n.12": "nd",
   "Observações": ""
},
 {
   "#": 4,
   "# old": 4,
   "Check": "",
   "Year": 2018,
   "Estudo": "Peng et al 2018",
   "Screening": "AM - ME;",
   "Technology Macro Group": "AM",
   "Technology": "Robocasting",
   "Category": "Suspension",
   "PP Category": "",
   "CCT Category": "",
   "AM Category": "Material Extrusion",
   "1=Powder or 0=Suspension-based": 0,
   "UP Pressure (MPa)": "",
   "CIP Pressure (MPa)": "",
   "HIP (MPa)": "",
   "HIP (1=yes or 0=no)": 0,
   "ND (mm)": "0.41",
   "Zr (vol.%)": 100,
   "Al (vol.%)": 0,
   "Zr + Al (vol.%)": 100,
   "0=Al or 1=Zr": "1",
   "PS Zr (μm)": "0.38",
   "PS Al (μm)": "0",
   "PS (μm)": "0.38",
   "Additives": "PVA + PEG + CA",
   "Zirconia dopant": "Y2O3",
   "Amount of zirconia dopant (mol.%)": "3",
   "Sloading (vol.%)": "33.5",
   "ST (ºC)": 1500,
   "t (h)": "10",
   "LS (%)": "33",
   "s.d.": "nd",
   "n": "nd",
   "VS (%)": "nd",
   "RD (%)": "97.3",
   "s.d..1": "nd",
   "n.1": "nd",
   "Gr Zr (μm)": "0.84",
   "s.d..2": "0.27",
   "n.2": "nd",
   "Gr Al (μm)": "nd",
   "s.d..3": "nd",
   "n.3": "nd",
   "E (GPa)": "nd",
   "s.d..4": "nd",
   "n.4": "nd",
   "Method E": "",
   "H (GPa)": "nd",
   "s.d..5": "nd",
   "n.5": "nd",
   "Method H": "",
   "Indentation load (N)": "",
   "FS 3pt (MPa)": "242.8",
   "s.d..6": "11.4",
   "n.6": "nd",
   "FS 4pt (MPa)": "nd",
   "s.d..7": "nd",
   "n.7": "nd",
   "B3B (MPa)": "nd",
   "s.d..8": "nd",
   "n.8": "nd",
   "Weibull (m)": "nd",
   "s.d..9": "nd",
   "n.9": "nd",
   "ORIGINAL KIc média": "nd",
   "ORIGINAL d.p.": "nd",
   "KIc (MPa (m)^1": {
      "2)": "nd"
   },
   "s.d..10": "nd",
   "n.10": "nd",
   "Method KIc": "",
   "CTE (10-6 ºC-1)": "nd",
   "s.d..11": "nd",
   "n.11": "nd",
   "K (W": {
      "m.K)": "nd"
   },
   "s.d..12": "nd",
   "n.12": "nd",
   "Observações": ""
},
 {
   "#": 5,
   "# old": 5,
   "Check": "",
   "Year": 2018,
   "Estudo": "Peng et al 2018",
   "Screening": "AM - ME;",
   "Technology Macro Group": "AM",
   "Technology": "Robocasting",
   "Category": "Suspension",
   "PP Category": "",
   "CCT Category": "",
   "AM Category": "Material Extrusion",
   "1=Powder or 0=Suspension-based": 0,
   "UP Pressure (MPa)": "",
   "CIP Pressure (MPa)": "",
   "HIP (MPa)": "",
   "HIP (1=yes or 0=no)": 0,
   "ND (mm)": "0.41",
   "Zr (vol.%)": 100,
   "Al (vol.%)": 0,
   "Zr + Al (vol.%)": 100,
   "0=Al or 1=Zr": "1",
   "PS Zr (μm)": "0.38",
   "PS Al (μm)": "0",
   "PS (μm)": "0.38",
   "Additives": "PVA + PEG + CA",
   "Zirconia dopant": "Y2O3",
   "Amount of zirconia dopant (mol.%)": "3",
   "Sloading (vol.%)": "33.5",
   "ST (ºC)": 1500,
   "t (h)": "5",
   "LS (%)": "33",
   "s.d.": "nd",
   "n": "nd",
   "VS (%)": "nd",
   "RD (%)": "95.6",
   "s.d..1": "nd",
   "n.1": "nd",
   "Gr Zr (μm)": "0.61",
   "s.d..2": "0.21",
   "n.2": "nd",
   "Gr Al (μm)": "nd",
   "s.d..3": "nd",
   "n.3": "nd",
   "E (GPa)": "nd",
   "s.d..4": "nd",
   "n.4": "nd",
   "Method E": "",
   "H (GPa)": "nd",
   "s.d..5": "nd",
   "n.5": "nd",
   "Method H": "",
   "Indentation load (N)": "",
   "FS 3pt (MPa)": "135",
   "s.d..6": "19",
   "n.6": "nd",
   "FS 4pt (MPa)": "nd",
   "s.d..7": "nd",
   "n.7": "nd",
   "B3B (MPa)": "nd",
   "s.d..8": "nd",
   "n.8": "nd",
   "Weibull (m)": "nd",
   "s.d..9": "nd",
   "n.9": "nd",
   "ORIGINAL KIc média": "nd",
   "ORIGINAL d.p.": "nd",
   "KIc (MPa (m)^1": {
      "2)": "nd"
   },
   "s.d..10": "nd",
   "n.10": "nd",
   "Method KIc": "",
   "CTE (10-6 ºC-1)": "nd",
   "s.d..11": "nd",
   "n.11": "nd",
   "K (W": {
      "m.K)": "nd"
   },
   "s.d..12": "nd",
   "n.12": "nd",
   "Observações": ""
},
 {
   "#": 6,
   "# old": 6,
   "Check": "",
   "Year": 2018,
   "Estudo": "Peng et al 2018",
   "Screening": "AM - ME;",
   "Technology Macro Group": "AM",
   "Technology": "Robocasting",
   "Category": "Suspension",
   "PP Category": "",
   "CCT Category": "",
   "AM Category": "Material Extrusion",
   "1=Powder or 0=Suspension-based": 0,
   "UP Pressure (MPa)": "",
   "CIP Pressure (MPa)": "",
   "HIP (MPa)": "",
   "HIP (1=yes or 0=no)": 0,
   "ND (mm)": "0.41",
   "Zr (vol.%)": 100,
   "Al (vol.%)": 0,
   "Zr + Al (vol.%)": 100,
   "0=Al or 1=Zr": "1",
   "PS Zr (μm)": "0.38",
   "PS Al (μm)": "0",
   "PS (μm)": "0.38",
   "Additives": "PVA + PEG + CA",
   "Zirconia dopant": "Y2O3",
   "Amount of zirconia dopant (mol.%)": "3",
   "Sloading (vol.%)": "33.5",
   "ST (ºC)": 1400,
   "t (h)": "10",
   "LS (%)": "33",
   "s.d.": "nd",
   "n": "nd",
   "VS (%)": "nd",
   "RD (%)": "96",
   "s.d..1": "nd",
   "n.1": "nd",
   "Gr Zr (μm)": "0.46",
   "s.d..2": "0.13",
   "n.2": "nd",
   "Gr Al (μm)": "nd",
   "s.d..3": "nd",
   "n.3": "nd",
   "E (GPa)": "nd",
   "s.d..4": "nd",
   "n.4": "nd",
   "Method E": "",
   "H (GPa)": "nd",
   "s.d..5": "nd",
   "n.5": "nd",
   "Method H": "",
   "Indentation load (N)": "",
   "FS 3pt (MPa)": "216.3",
   "s.d..6": "18.3",
   "n.6": "nd",
   "FS 4pt (MPa)": "nd",
   "s.d..7": "nd",
   "n.7": "nd",
   "B3B (MPa)": "nd",
   "s.d..8": "nd",
   "n.8": "nd",
   "Weibull (m)": "nd",
   "s.d..9": "nd",
   "n.9": "nd",
   "ORIGINAL KIc média": "nd",
   "ORIGINAL d.p.": "nd",
   "KIc (MPa (m)^1": {
      "2)": "nd"
   },
   "s.d..10": "nd",
   "n.10": "nd",
   "Method KIc": "",
   "CTE (10-6 ºC-1)": "nd",
   "s.d..11": "nd",
   "n.11": "nd",
   "K (W": {
      "m.K)": "nd"
   },
   "s.d..12": "nd",
   "n.12": "nd",
   "Observações": ""
},
 {
   "#": 7,
   "# old": 8,
   "Check": "Check",
   "Year": 2019,
   "Estudo": "Zhang et al 2019",
   "Screening": "não encontro",
   "Technology Macro Group": "AM",
   "Technology": "Robocasting",
   "Category": "Suspension",
   "PP Category": "",
   "CCT Category": "",
   "AM Category": "Material Extrusion",
   "1=Powder or 0=Suspension-based": 0,
   "UP Pressure (MPa)": "",
   "CIP Pressure (MPa)": "",
   "HIP (MPa)": "",
   "HIP (1=yes or 0=no)": 0,
   "ND (mm)": "0,41 - 0,08",
   "Zr (vol.%)": 100,
   "Al (vol.%)": 0,
   "Zr + Al (vol.%)": 100,
   "0=Al or 1=Zr": "1",
   "PS Zr (μm)": "0.3",
   "PS Al (μm)": "0",
   "PS (μm)": "0.3",
   "Additives": "Photocurable Resin Preparation",
   "Zirconia dopant": "Y2O3",
   "Amount of zirconia dopant (mol.%)": "3",
   "Sloading (vol.%)": "33.3",
   "ST (ºC)": 1500,
   "t (h)": "5",
   "LS (%)": "nd",
   "s.d.": "nd",
   "n": "nd",
   "VS (%)": "nd",
   "RD (%)": "98.31",
   "s.d..1": "nd",
   "n.1": "nd",
   "Gr Zr (μm)": "nd",
   "s.d..2": "nd",
   "n.2": "nd",
   "Gr Al (μm)": "nd",
   "s.d..3": "nd",
   "n.3": "nd",
   "E (GPa)": "nd",
   "s.d..4": "nd",
   "n.4": "nd",
   "Method E": "",
   "H (GPa)": "13.35",
   "s.d..5": "nd",
   "n.5": "nd",
   "Method H": "vickers",
   "Indentation load (N)": "49",
   "FS 3pt (MPa)": "415.85",
   "s.d..6": "nd",
   "n.6": "nd",
   "FS 4pt (MPa)": "nd",
   "s.d..7": "nd",
   "n.7": "nd",
   "B3B (MPa)": "nd",
   "s.d..8": "nd",
   "n.8": "nd",
   "Weibull (m)": "nd",
   "s.d..9": "nd",
   "n.9": "nd",
   "ORIGINAL KIc média": "nd",
   "ORIGINAL d.p.": "nd",
   "KIc (MPa (m)^1": {
      "2)": "nd"
   },
   "s.d..10": "nd",
   "n.10": "nd",
   "Method KIc": "",
   "CTE (10-6 ºC-1)": "nd",
   "s.d..11": "nd",
   "n.11": "nd",
   "K (W": {
      "m.K)": "nd"
   },
   "s.d..12": "nd",
   "n.12": "nd",
   "Observações": ""
},
 {
   "#": 8,
   "# old": 9,
   "Check": "Check",
   "Year": 2019,
   "Estudo": "Zhang et al 2019",
   "Screening": "não encontro",
   "Technology Macro Group": "AM",
   "Technology": "Robocasting",
   "Category": "Suspension",
   "PP Category": "",
   "CCT Category": "",
   "AM Category": "Material Extrusion",
   "1=Powder or 0=Suspension-based": 0,
   "UP Pressure (MPa)": "",
   "CIP Pressure (MPa)": "",
   "HIP (MPa)": "",
   "HIP (1=yes or 0=no)": 0,
   "ND (mm)": "0,41 - 0,08",
   "Zr (vol.%)": 100,
   "Al (vol.%)": 0,
   "Zr + Al (vol.%)": 100,
   "0=Al or 1=Zr": "1",
   "PS Zr (μm)": "0.3",
   "PS Al (μm)": "0",
   "PS (μm)": "0.3",
   "Additives": "Photocurable Resin Preparation",
   "Zirconia dopant": "Y2O3",
   "Amount of zirconia dopant (mol.%)": "3",
   "Sloading (vol.%)": "33.3",
   "ST (ºC)": 1500,
   "t (h)": "5",
   "LS (%)": "nd",
   "s.d.": "nd",
   "n": "nd",
   "VS (%)": "nd",
   "RD (%)": "98.7",
   "s.d..1": "nd",
   "n.1": "nd",
   "Gr Zr (μm)": "nd",
   "s.d..2": "nd",
   "n.2": "nd",
   "Gr Al (μm)": "nd",
   "s.d..3": "nd",
   "n.3": "nd",
   "E (GPa)": "nd",
   "s.d..4": "nd",
   "n.4": "nd",
   "Method E": "",
   "H (GPa)": "13.08",
   "s.d..5": "nd",
   "n.5": "nd",
   "Method H": "vickers",
   "Indentation load (N)": "49",
   "FS 3pt (MPa)": "537.25",
   "s.d..6": "nd",
   "n.6": "nd",
   "FS 4pt (MPa)": "nd",
   "s.d..7": "nd",
   "n.7": "nd",
   "B3B (MPa)": "nd",
   "s.d..8": "nd",
   "n.8": "nd",
   "Weibull (m)": "nd",
   "s.d..9": "nd",
   "n.9": "nd",
   "ORIGINAL KIc média": "nd",
   "ORIGINAL d.p.": "nd",
   "KIc (MPa (m)^1": {
      "2)": "nd"
   },
   "s.d..10": "nd",
   "n.10": "nd",
   "Method KIc": "",
   "CTE (10-6 ºC-1)": "nd",
   "s.d..11": "nd",
   "n.11": "nd",
   "K (W": {
      "m.K)": "nd"
   },
   "s.d..12": "nd",
   "n.12": "nd",
   "Observações": ""
},
 {
   "#": 9,
   "# old": 10,
   "Check": "Check",
   "Year": 2019,
   "Estudo": "Zhang et al 2019",
   "Screening": "não encontro",
   "Technology Macro Group": "AM",
   "Technology": "Robocasting",
   "Category": "Suspension",
   "PP Category": "",
   "CCT Category": "",
   "AM Category": "Material Extrusion",
   "1=Powder or 0=Suspension-based": 0,
   "UP Pressure (MPa)": "",
   "CIP Pressure (MPa)": "",
   "HIP (MPa)": "",
   "HIP (1=yes or 0=no)": 0,
   "ND (mm)": "0,41 - 0,08",
   "Zr (vol.%)": 100,
   "Al (vol.%)": 0,
   "Zr + Al (vol.%)": 100,
   "0=Al or 1=Zr": "1",
   "PS Zr (μm)": "0.3",
   "PS Al (μm)": "0",
   "PS (μm)": "0.3",
   "Additives": "Photocurable Resin Preparation",
   "Zirconia dopant": "Y2O3",
   "Amount of zirconia dopant (mol.%)": "3",
   "Sloading (vol.%)": "33.3",
   "ST (ºC)": 1500,
   "t (h)": "5",
   "LS (%)": "nd",
   "s.d.": "nd",
   "n": "nd",
   "VS (%)": "nd",
   "RD (%)": "99.49",
   "s.d..1": "nd",
   "n.1": "nd",
   "Gr Zr (μm)": "nd",
   "s.d..2": "nd",
   "n.2": "nd",
   "Gr Al (μm)": "nd",
   "s.d..3": "nd",
   "n.3": "nd",
   "E (GPa)": "nd",
   "s.d..4": "nd",
   "n.4": "nd",
   "Method E": "",
   "H (GPa)": "13.97",
   "s.d..5": "nd",
   "n.5": "nd",
   "Method H": "vickers",
   "Indentation load (N)": "49",
   "FS 3pt (MPa)": "688.4",
   "s.d..6": "nd",
   "n.6": "nd",
   "FS 4pt (MPa)": "nd",
   "s.d..7": "nd",
   "n.7": "nd",
   "B3B (MPa)": "nd",
   "s.d..8": "nd",
   "n.8": "nd",
   "Weibull (m)": "nd",
   "s.d..9": "nd",
   "n.9": "nd",
   "ORIGINAL KIc média": "nd",
   "ORIGINAL d.p.": "nd",
   "KIc (MPa (m)^1": {
      "2)": "nd"
   },
   "s.d..10": "nd",
   "n.10": "nd",
   "Method KIc": "",
   "CTE (10-6 ºC-1)": "nd",
   "s.d..11": "nd",
   "n.11": "nd",
   "K (W": {
      "m.K)": "nd"
   },
   "s.d..12": "nd",
   "n.12": "nd",
   "Observações": ""
},
 {
   "#": 10,
   "# old": 11,
   "Check": "",
   "Year": 2018,
   "Estudo": "Promakhov et al 2018",
   "Screening": "não encontro",
   "Technology Macro Group": "AM",
   "Technology": "Robocasting",
   "Category": "Suspension",
   "PP Category": "",
   "CCT Category": "",
   "AM Category": "Material Extrusion",
   "1=Powder or 0=Suspension-based": 0,
   "UP Pressure (MPa)": "",
   "CIP Pressure (MPa)": "",
   "HIP (MPa)": "",
   "HIP (1=yes or 0=no)": 0,
   "ND (mm)": "0.7",
   "Zr (vol.%)": 80,
   "Al (vol.%)": 20,
   "Zr + Al (vol.%)": 100,
   "0=Al or 1=Zr": "nd",
   "PS Zr (μm)": "nd",
   "PS Al (μm)": "nd",
   "PS (μm)": "nd",
   "Additives": "nd",
   "Zirconia dopant": "Y2O3",
   "Amount of zirconia dopant (mol.%)": "3",
   "Sloading (vol.%)": "40",
   "ST (ºC)": 1500,
   "t (h)": "1",
   "LS (%)": "nd",
   "s.d.": "nd",
   "n": "nd",
   "VS (%)": "nd",
   "RD (%)": "85",
   "s.d..1": "nd",
   "n.1": "nd",
   "Gr Zr (μm)": "nd",
   "s.d..2": "nd",
   "n.2": "nd",
   "Gr Al (μm)": "nd",
   "s.d..3": "nd",
   "n.3": "nd",
   "E (GPa)": "280",
   "s.d..4": "25",
   "n.4": "nd",
   "Method E": "vickers",
   "H (GPa)": "14",
   "s.d..5": "nd",
   "n.5": "nd",
   "Method H": "vickers",
   "Indentation load (N)": "0.1",
   "FS 3pt (MPa)": "450",
   "s.d..6": "70",
   "n.6": "nd",
   "FS 4pt (MPa)": "nd",
   "s.d..7": "nd",
   "n.7": "nd",
   "B3B (MPa)": "nd",
   "s.d..8": "nd",
   "n.8": "nd",
   "Weibull (m)": "nd",
   "s.d..9": "nd",
   "n.9": "nd",
   "ORIGINAL KIc média": "nd",
   "ORIGINAL d.p.": "nd",
   "KIc (MPa (m)^1": {
      "2)": "nd"
   },
   "s.d..10": "nd",
   "n.10": "nd",
   "Method KIc": "",
   "CTE (10-6 ºC-1)": "nd",
   "s.d..11": "nd",
   "n.11": "nd",
   "K (W": {
      "m.K)": "nd"
   },
   "s.d..12": "nd",
   "n.12": "nd",
   "Observações": ""
},
 {
   "#": 11,
   "# old": 13,
   "Check": "",
   "Year": 2016,
   "Estudo": "Feilden et al 2016",
   "Screening": "AM - BJ; AM - ME;",
   "Technology Macro Group": "AM",
   "Technology": "Robocasting",
   "Category": "Suspension",
   "PP Category": "",
   "CCT Category": "",
   "AM Category": "Material Extrusion",
   "1=Powder or 0=Suspension-based": 0,
   "UP Pressure (MPa)": "",
   "CIP Pressure (MPa)": "",
   "HIP (MPa)": "",
   "HIP (1=yes or 0=no)": 0,
   "ND (mm)": "0.41",
   "Zr (vol.%)": 0,
   "Al (vol.%)": 100,
   "Zr + Al (vol.%)": 100,
   "0=Al or 1=Zr": "0",
   "PS Zr (μm)": "0",
   "PS Al (μm)": "0.3",
   "PS (μm)": "0.3",
   "Additives": "Hydrogel of Pluronic F-127",
   "Zirconia dopant": "",
   "Amount of zirconia dopant (mol.%)": "",
   "Sloading (vol.%)": "30",
   "ST (ºC)": 1500,
   "t (h)": "1",
   "LS (%)": "nd",
   "s.d.": "nd",
   "n": "nd",
   "VS (%)": "nd",
   "RD (%)": "97",
   "s.d..1": "1",
   "n.1": "nd",
   "Gr Zr (μm)": "nd",
   "s.d..2": "nd",
   "n.2": "nd",
   "Gr Al (μm)": "1.4",
   "s.d..3": "nd",
   "n.3": "nd",
   "E (GPa)": "nd",
   "s.d..4": "nd",
   "n.4": "nd",
   "Method E": "",
   "H (GPa)": "18.6",
   "s.d..5": "0.8",
   "n.5": "nd",
   "Method H": "vickers",
   "Indentation load (N)": "49",
   "FS 3pt (MPa)": "nd",
   "s.d..6": "nd",
   "n.6": "nd",
   "FS 4pt (MPa)": "232",
   "s.d..7": "27",
   "n.7": "nd",
   "B3B (MPa)": "nd",
   "s.d..8": "nd",
   "n.8": "nd",
   "Weibull (m)": "nd",
   "s.d..9": "nd",
   "n.9": "nd",
   "ORIGINAL KIc média": "3,31 (Lawn and Evans)",
   "ORIGINAL d.p.": "0.23",
   "KIc (MPa (m)^1": {
      "2)": "3.31"
   },
   "s.d..10": "0.23",
   "n.10": "nd",
   "Method KIc": "Lawn and Evans",
   "CTE (10-6 ºC-1)": "nd",
   "s.d..11": "nd",
   "n.11": "nd",
   "K (W": {
      "m.K)": "nd"
   },
   "s.d..12": "nd",
   "n.12": "nd",
   "Observações": ""
},
 {
   "#": 12,
   "# old": 14,
   "Check": "",
   "Year": 2017,
   "Estudo": "Feilden et al 2017",
   "Screening": "não encontro",
   "Technology Macro Group": "AM",
   "Technology": "Robocasting",
   "Category": "Suspension",
   "PP Category": "",
   "CCT Category": "",
   "AM Category": "Material Extrusion",
   "1=Powder or 0=Suspension-based": 0,
   "UP Pressure (MPa)": "",
   "CIP Pressure (MPa)": "",
   "HIP (MPa)": "",
   "HIP (1=yes or 0=no)": 0,
   "ND (mm)": "0.41",
   "Zr (vol.%)": 0,
   "Al (vol.%)": 100,
   "Zr + Al (vol.%)": 100,
   "0=Al or 1=Zr": "0",
   "PS Zr (μm)": "0",
   "PS Al (μm)": "0.3",
   "PS (μm)": "0.3",
   "Additives": "Hydrogel of Pluronic F-127",
   "Zirconia dopant": "",
   "Amount of zirconia dopant (mol.%)": "",
   "Sloading (vol.%)": "30",
   "ST (ºC)": 1500,
   "t (h)": "1",
   "LS (%)": "nd",
   "s.d.": "nd",
   "n": "nd",
   "VS (%)": "nd",
   "RD (%)": "97",
   "s.d..1": "1",
   "n.1": "nd",
   "Gr Zr (μm)": "nd",
   "s.d..2": "nd",
   "n.2": "nd",
   "Gr Al (μm)": "1.4",
   "s.d..3": "nd",
   "n.3": "nd",
   "E (GPa)": "99.1",
   "s.d..4": "0.6",
   "n.4": "nd",
   "Method E": "IET",
   "H (GPa)": "nd",
   "s.d..5": "nd",
   "n.5": "nd",
   "Method H": "",
   "Indentation load (N)": "",
   "FS 3pt (MPa)": "nd",
   "s.d..6": "nd",
   "n.6": "nd",
   "FS 4pt (MPa)": "297",
   "s.d..7": "nd",
   "n.7": "nd",
   "B3B (MPa)": "nd",
   "s.d..8": "nd",
   "n.8": "nd",
   "Weibull (m)": "nd",
   "s.d..9": "nd",
   "n.9": "nd",
   "ORIGINAL KIc média": "3,31 (SENB)",
   "ORIGINAL d.p.": "0.23",
   "KIc (MPa (m)^1": {
      "2)": "3.31"
   },
   "s.d..10": "0.23",
   "n.10": "nd",
   "Method KIc": "SENB",
   "CTE (10-6 ºC-1)": "nd",
   "s.d..11": "nd",
   "n.11": "nd",
   "K (W": {
      "m.K)": "nd"
   },
   "s.d..12": "nd",
   "n.12": "nd",
   "Observações": ""
},
 {
   "#": 13,
   "# old": 17,
   "Check": "",
   "Year": 2017,
   "Estudo": "M'Barki et al 2017",
   "Screening": "AM - ME;",
   "Technology Macro Group": "AM",
   "Technology": "Robocasting",
   "Category": "Suspension",
   "PP Category": "",
   "CCT Category": "",
   "AM Category": "Material Extrusion",
   "1=Powder or 0=Suspension-based": 0,
   "UP Pressure (MPa)": "",
   "CIP Pressure (MPa)": "",
   "HIP (MPa)": "",
   "HIP (1=yes or 0=no)": 0,
   "ND (mm)": "0.5",
   "Zr (vol.%)": 0,
   "Al (vol.%)": 100,
   "Zr + Al (vol.%)": 100,
   "0=Al or 1=Zr": "0",
   "PS Zr (μm)": "0",
   "PS Al (μm)": "0.24",
   "PS (μm)": "0.24",
   "Additives": "nd",
   "Zirconia dopant": "",
   "Amount of zirconia dopant (mol.%)": "",
   "Sloading (vol.%)": "44",
   "ST (ºC)": 1300,
   "t (h)": "1",
   "LS (%)": "nd",
   "s.d.": "nd",
   "n": "nd",
   "VS (%)": "nd",
   "RD (%)": "97",
   "s.d..1": "nd",
   "n.1": "nd",
   "Gr Zr (μm)": "nd",
   "s.d..2": "nd",
   "n.2": "nd",
   "Gr Al (μm)": "nd",
   "s.d..3": "nd",
   "n.3": "nd",
   "E (GPa)": "nd",
   "s.d..4": "nd",
   "n.4": "nd",
   "Method E": "",
   "H (GPa)": "nd",
   "s.d..5": "nd",
   "n.5": "nd",
   "Method H": "",
   "Indentation load (N)": "",
   "FS 3pt (MPa)": "591",
   "s.d..6": "149",
   "n.6": "22",
   "FS 4pt (MPa)": "nd",
   "s.d..7": "nd",
   "n.7": "nd",
   "B3B (MPa)": "nd",
   "s.d..8": "nd",
   "n.8": "nd",
   "Weibull (m)": "nd",
   "s.d..9": "nd",
   "n.9": "nd",
   "ORIGINAL KIc média": "nd",
   "ORIGINAL d.p.": "nd",
   "KIc (MPa (m)^1": {
      "2)": "nd"
   },
   "s.d..10": "nd",
   "n.10": "nd",
   "Method KIc": "",
   "CTE (10-6 ºC-1)": "nd",
   "s.d..11": "nd",
   "n.11": "nd",
   "K (W": {
      "m.K)": "nd"
   },
   "s.d..12": "nd",
   "n.12": "nd",
   "Observações": ""
},
 {
   "#": 14,
   "# old": 18,
   "Check": "",
   "Year": 2016,
   "Estudo": "Rueschhoff et al 2016",
   "Screening": "AM - ME;",
   "Technology Macro Group": "AM",
   "Technology": "Robocasting",
   "Category": "Suspension",
   "PP Category": "",
   "CCT Category": "",
   "AM Category": "Material Extrusion",
   "1=Powder or 0=Suspension-based": 0,
   "UP Pressure (MPa)": "",
   "CIP Pressure (MPa)": "",
   "HIP (MPa)": "",
   "HIP (1=yes or 0=no)": 0,
   "ND (mm)": "1.25",
   "Zr (vol.%)": 0,
   "Al (vol.%)": 100,
   "Zr + Al (vol.%)": 100,
   "0=Al or 1=Zr": "0",
   "PS Zr (μm)": "0",
   "PS Al (μm)": "0.48",
   "PS (μm)": "0.48",
   "Additives": "Darvan (4 vol,%) / PVP (5 vol,%)",
   "Zirconia dopant": "",
   "Amount of zirconia dopant (mol.%)": "",
   "Sloading (vol.%)": "53",
   "ST (ºC)": 1600,
   "t (h)": "1",
   "LS (%)": "nd",
   "s.d.": "nd",
   "n": "nd",
   "VS (%)": "nd",
   "RD (%)": "98.1",
   "s.d..1": "nd",
   "n.1": "nd",
   "Gr Zr (μm)": "nd",
   "s.d..2": "nd",
   "n.2": "nd",
   "Gr Al (μm)": "3.49",
   "s.d..3": "0.44",
   "n.3": "nd",
   "E (GPa)": "nd",
   "s.d..4": "nd",
   "n.4": "nd",
   "Method E": "",
   "H (GPa)": "nd",
   "s.d..5": "nd",
   "n.5": "nd",
   "Method H": "",
   "Indentation load (N)": "",
   "FS 3pt (MPa)": "147.5",
   "s.d..6": "11.2",
   "n.6": "10",
   "FS 4pt (MPa)": "nd",
   "s.d..7": "nd",
   "n.7": "nd",
   "B3B (MPa)": "nd",
   "s.d..8": "nd",
   "n.8": "nd",
   "Weibull (m)": "nd",
   "s.d..9": "nd",
   "n.9": "nd",
   "ORIGINAL KIc média": "nd",
   "ORIGINAL d.p.": "nd",
   "KIc (MPa (m)^1": {
      "2)": "nd"
   },
   "s.d..10": "nd",
   "n.10": "nd",
   "Method KIc": "",
   "CTE (10-6 ºC-1)": "nd",
   "s.d..11": "nd",
   "n.11": "nd",
   "K (W": {
      "m.K)": "nd"
   },
   "s.d..12": "nd",
   "n.12": "nd",
   "Observações": ""
},
 {
   "#": 15,
   "# old": 19,
   "Check": "",
   "Year": 2016,
   "Estudo": "Rueschhoff et al 2016",
   "Screening": "AM - ME;",
   "Technology Macro Group": "AM",
   "Technology": "Robocasting",
   "Category": "Suspension",
   "PP Category": "",
   "CCT Category": "",
   "AM Category": "Material Extrusion",
   "1=Powder or 0=Suspension-based": 0,
   "UP Pressure (MPa)": "",
   "CIP Pressure (MPa)": "",
   "HIP (MPa)": "",
   "HIP (1=yes or 0=no)": 0,
   "ND (mm)": "1.25",
   "Zr (vol.%)": 0,
   "Al (vol.%)": 100,
   "Zr + Al (vol.%)": 100,
   "0=Al or 1=Zr": "0",
   "PS Zr (μm)": "0",
   "PS Al (μm)": "0.48",
   "PS (μm)": "0.48",
   "Additives": "Darvan (4 vol,%) / PVP (5 vol,%)",
   "Zirconia dopant": "",
   "Amount of zirconia dopant (mol.%)": "",
   "Sloading (vol.%)": "55",
   "ST (ºC)": 1600,
   "t (h)": "1",
   "LS (%)": "0.2",
   "s.d.": "nd",
   "n": "nd",
   "VS (%)": "nd",
   "RD (%)": "98",
   "s.d..1": "nd",
   "n.1": "nd",
   "Gr Zr (μm)": "nd",
   "s.d..2": "nd",
   "n.2": "nd",
   "Gr Al (μm)": "3.17",
   "s.d..3": "0.37",
   "n.3": "nd",
   "E (GPa)": "nd",
   "s.d..4": "nd",
   "n.4": "nd",
   "Method E": "",
   "H (GPa)": "nd",
   "s.d..5": "nd",
   "n.5": "nd",
   "Method H": "",
   "Indentation load (N)": "",
   "FS 3pt (MPa)": "156.6",
   "s.d..6": "17.5",
   "n.6": "10",
   "FS 4pt (MPa)": "nd",
   "s.d..7": "nd",
   "n.7": "nd",
   "B3B (MPa)": "nd",
   "s.d..8": "nd",
   "n.8": "nd",
   "Weibull (m)": "nd",
   "s.d..9": "nd",
   "n.9": "nd",
   "ORIGINAL KIc média": "nd",
   "ORIGINAL d.p.": "nd",
   "KIc (MPa (m)^1": {
      "2)": "nd"
   },
   "s.d..10": "nd",
   "n.10": "nd",
   "Method KIc": "",
   "CTE (10-6 ºC-1)": "nd",
   "s.d..11": "nd",
   "n.11": "nd",
   "K (W": {
      "m.K)": "nd"
   },
   "s.d..12": "nd",
   "n.12": "nd",
   "Observações": ""
},
 {
   "#": 16,
   "# old": 20,
   "Check": "",
   "Year": 2016,
   "Estudo": "Rueschhoff et al 2016",
   "Screening": "AM - ME;",
   "Technology Macro Group": "AM",
   "Technology": "Robocasting",
   "Category": "Suspension",
   "PP Category": "",
   "CCT Category": "",
   "AM Category": "Material Extrusion",
   "1=Powder or 0=Suspension-based": 0,
   "UP Pressure (MPa)": "",
   "CIP Pressure (MPa)": "",
   "HIP (MPa)": "",
   "HIP (1=yes or 0=no)": 0,
   "ND (mm)": "1.25",
   "Zr (vol.%)": 0,
   "Al (vol.%)": 100,
   "Zr + Al (vol.%)": 100,
   "0=Al or 1=Zr": "0",
   "PS Zr (μm)": "0",
   "PS Al (μm)": "0.48",
   "PS (μm)": "0.48",
   "Additives": "Darvan (4 vol,%) / PVP (5 vol,%)",
   "Zirconia dopant": "",
   "Amount of zirconia dopant (mol.%)": "",
   "Sloading (vol.%)": "56",
   "ST (ºC)": 1600,
   "t (h)": "1",
   "LS (%)": "nd",
   "s.d.": "nd",
   "n": "nd",
   "VS (%)": "nd",
   "RD (%)": "98.2",
   "s.d..1": "nd",
   "n.1": "nd",
   "Gr Zr (μm)": "nd",
   "s.d..2": "nd",
   "n.2": "nd",
   "Gr Al (μm)": "3.71",
   "s.d..3": "0.37",
   "n.3": "nd",
   "E (GPa)": "nd",
   "s.d..4": "nd",
   "n.4": "nd",
   "Method E": "",
   "H (GPa)": "nd",
   "s.d..5": "nd",
   "n.5": "nd",
   "Method H": "",
   "Indentation load (N)": "",
   "FS 3pt (MPa)": "133.6",
   "s.d..6": "17.8",
   "n.6": "10",
   "FS 4pt (MPa)": "nd",
   "s.d..7": "nd",
   "n.7": "nd",
   "B3B (MPa)": "nd",
   "s.d..8": "nd",
   "n.8": "nd",
   "Weibull (m)": "nd",
   "s.d..9": "nd",
   "n.9": "nd",
   "ORIGINAL KIc média": "nd",
   "ORIGINAL d.p.": "nd",
   "KIc (MPa (m)^1": {
      "2)": "nd"
   },
   "s.d..10": "nd",
   "n.10": "nd",
   "Method KIc": "",
   "CTE (10-6 ºC-1)": "nd",
   "s.d..11": "nd",
   "n.11": "nd",
   "K (W": {
      "m.K)": "nd"
   },
   "s.d..12": "nd",
   "n.12": "nd",
   "Observações": ""
},
 {
   "#": 17,
   "# old": 23,
   "Check": "",
   "Year": 2017,
   "Estudo": "Ghazanfari et al 2017",
   "Screening": "AM - BJ; AM - ME;",
   "Technology Macro Group": "AM",
   "Technology": "CODE",
   "Category": "Suspension",
   "PP Category": "",
   "CCT Category": "",
   "AM Category": "Material Extrusion",
   "1=Powder or 0=Suspension-based": 0,
   "UP Pressure (MPa)": "",
   "CIP Pressure (MPa)": "",
   "HIP (MPa)": "",
   "HIP (1=yes or 0=no)": 0,
   "ND (mm)": "nd",
   "Zr (vol.%)": 100,
   "Al (vol.%)": 0,
   "Zr + Al (vol.%)": 100,
   "0=Al or 1=Zr": "1",
   "PS Zr (μm)": "nd",
   "PS Al (μm)": "0",
   "PS (μm)": "nd",
   "Additives": "Dolapix CE 64/NH3",
   "Zirconia dopant": "Y2O3",
   "Amount of zirconia dopant (mol.%)": "8",
   "Sloading (vol.%)": "50",
   "ST (ºC)": 1500,
   "t (h)": "1",
   "LS (%)": "nd",
   "s.d.": "nd",
   "n": "nd",
   "VS (%)": "53.2",
   "RD (%)": "98",
   "s.d..1": "nd",
   "n.1": "nd",
   "Gr Zr (μm)": "nd",
   "s.d..2": "nd",
   "n.2": "nd",
   "Gr Al (μm)": "nd",
   "s.d..3": "nd",
   "n.3": "nd",
   "E (GPa)": "nd",
   "s.d..4": "nd",
   "n.4": "nd",
   "Method E": "",
   "H (GPa)": "14.3",
   "s.d..5": "0.3",
   "n.5": "5",
   "Method H": "vickers",
   "Indentation load (N)": "4.91",
   "FS 3pt (MPa)": "nd",
   "s.d..6": "nd",
   "n.6": "nd",
   "FS 4pt (MPa)": "nd",
   "s.d..7": "nd",
   "n.7": "nd",
   "B3B (MPa)": "nd",
   "s.d..8": "nd",
   "n.8": "nd",
   "Weibull (m)": "8.33",
   "s.d..9": "nd",
   "n.9": "nd",
   "ORIGINAL KIc média": "3,37 (Liang)",
   "ORIGINAL d.p.": "0.09",
   "KIc (MPa (m)^1": {
      "2)": "3.37"
   },
   "s.d..10": "0.09",
   "n.10": "8",
   "Method KIc": "Liang",
   "CTE (10-6 ºC-1)": "nd",
   "s.d..11": "nd",
   "n.11": "nd",
   "K (W": {
      "m.K)": "nd"
   },
   "s.d..12": "nd",
   "n.12": "nd",
   "Observações": ""
},
 {
   "#": 18,
   "# old": 24,
   "Check": "",
   "Year": 2017,
   "Estudo": "Ghazanfari et al 2017",
   "Screening": "AM - BJ; AM - ME;",
   "Technology Macro Group": "AM",
   "Technology": "CODE",
   "Category": "Suspension",
   "PP Category": "",
   "CCT Category": "",
   "AM Category": "Material Extrusion",
   "1=Powder or 0=Suspension-based": 0,
   "UP Pressure (MPa)": "",
   "CIP Pressure (MPa)": "",
   "HIP (MPa)": "",
   "HIP (1=yes or 0=no)": 0,
   "ND (mm)": "nd",
   "Zr (vol.%)": 100,
   "Al (vol.%)": 0,
   "Zr + Al (vol.%)": 100,
   "0=Al or 1=Zr": "1",
   "PS Zr (μm)": "nd",
   "PS Al (μm)": "0",
   "PS (μm)": "nd",
   "Additives": "Dolapix CE 64/NH3",
   "Zirconia dopant": "Y2O3",
   "Amount of zirconia dopant (mol.%)": "8",
   "Sloading (vol.%)": "50",
   "ST (ºC)": 1500,
   "t (h)": "1.5",
   "LS (%)": "nd",
   "s.d.": "nd",
   "n": "nd",
   "VS (%)": "53.2",
   "RD (%)": "98",
   "s.d..1": "nd",
   "n.1": "nd",
   "Gr Zr (μm)": "nd",
   "s.d..2": "nd",
   "n.2": "nd",
   "Gr Al (μm)": "nd",
   "s.d..3": "nd",
   "n.3": "nd",
   "E (GPa)": "nd",
   "s.d..4": "nd",
   "n.4": "nd",
   "Method E": "",
   "H (GPa)": "14.5",
   "s.d..5": "0.2",
   "n.5": "5",
   "Method H": "vickers",
   "Indentation load (N)": "4.91",
   "FS 3pt (MPa)": "nd",
   "s.d..6": "nd",
   "n.6": "nd",
   "FS 4pt (MPa)": "nd",
   "s.d..7": "nd",
   "n.7": "nd",
   "B3B (MPa)": "nd",
   "s.d..8": "nd",
   "n.8": "nd",
   "Weibull (m)": "8.33",
   "s.d..9": "nd",
   "n.9": "nd",
   "ORIGINAL KIc média": "3,62 (Liang)",
   "ORIGINAL d.p.": "0.17",
   "KIc (MPa (m)^1": {
      "2)": "3.62"
   },
   "s.d..10": "0.17",
   "n.10": "8",
   "Method KIc": "Liang",
   "CTE (10-6 ºC-1)": "nd",
   "s.d..11": "nd",
   "n.11": "nd",
   "K (W": {
      "m.K)": "nd"
   },
   "s.d..12": "nd",
   "n.12": "nd",
   "Observações": ""
},
 {
   "#": 19,
   "# old": 25,
   "Check": "",
   "Year": 2017,
   "Estudo": "Ghazanfari et al 2017",
   "Screening": "AM - BJ; AM - ME;",
   "Technology Macro Group": "AM",
   "Technology": "CODE",
   "Category": "Suspension",
   "PP Category": "",
   "CCT Category": "",
   "AM Category": "Material Extrusion",
   "1=Powder or 0=Suspension-based": 0,
   "UP Pressure (MPa)": "",
   "CIP Pressure (MPa)": "",
   "HIP (MPa)": "",
   "HIP (1=yes or 0=no)": 0,
   "ND (mm)": "nd",
   "Zr (vol.%)": 100,
   "Al (vol.%)": 0,
   "Zr + Al (vol.%)": 100,
   "0=Al or 1=Zr": "1",
   "PS Zr (μm)": "nd",
   "PS Al (μm)": "0",
   "PS (μm)": "nd",
   "Additives": "Dolapix CE 64/NH3",
   "Zirconia dopant": "Y2O3",
   "Amount of zirconia dopant (mol.%)": "8",
   "Sloading (vol.%)": "50",
   "ST (ºC)": 1500,
   "t (h)": "2.5",
   "LS (%)": "nd",
   "s.d.": "nd",
   "n": "nd",
   "VS (%)": "53.2",
   "RD (%)": "98",
   "s.d..1": "nd",
   "n.1": "nd",
   "Gr Zr (μm)": "nd",
   "s.d..2": "nd",
   "n.2": "nd",
   "Gr Al (μm)": "nd",
   "s.d..3": "nd",
   "n.3": "nd",
   "E (GPa)": "195",
   "s.d..4": "8",
   "n.4": "5",
   "Method E": "EBBT",
   "H (GPa)": "15.3",
   "s.d..5": "0.4",
   "n.5": "5",
   "Method H": "vickers",
   "Indentation load (N)": "4.91",
   "FS 3pt (MPa)": "nd",
   "s.d..6": "nd",
   "n.6": "nd",
   "FS 4pt (MPa)": "232",
   "s.d..7": "55",
   "n.7": "nd",
   "B3B (MPa)": "nd",
   "s.d..8": "nd",
   "n.8": "nd",
   "Weibull (m)": "8.33",
   "s.d..9": "nd",
   "n.9": "nd",
   "ORIGINAL KIc média": "3,02 (Liang); 2,1 (CNB)",
   "ORIGINAL d.p.": "0,24; 0,1",
   "KIc (MPa (m)^1": {
      "2)": "3.02"
   },
   "s.d..10": "0.24",
   "n.10": "8",
   "Method KIc": "Liang",
   "CTE (10-6 ºC-1)": "nd",
   "s.d..11": "nd",
   "n.11": "nd",
   "K (W": {
      "m.K)": "nd"
   },
   "s.d..12": "nd",
   "n.12": "nd",
   "Observações": ""
},
 {
   "#": 20,
   "# old": 26,
   "Check": "",
   "Year": 2017,
   "Estudo": "Ghazanfari et al 2017",
   "Screening": "AM - BJ; AM - ME;",
   "Technology Macro Group": "AM",
   "Technology": "CODE",
   "Category": "Suspension",
   "PP Category": "",
   "CCT Category": "",
   "AM Category": "Material Extrusion",
   "1=Powder or 0=Suspension-based": 0,
   "UP Pressure (MPa)": "",
   "CIP Pressure (MPa)": "",
   "HIP (MPa)": "",
   "HIP (1=yes or 0=no)": 0,
   "ND (mm)": "nd",
   "Zr (vol.%)": 100,
   "Al (vol.%)": 0,
   "Zr + Al (vol.%)": 100,
   "0=Al or 1=Zr": "1",
   "PS Zr (μm)": "nd",
   "PS Al (μm)": "0",
   "PS (μm)": "nd",
   "Additives": "Dolapix CE 64/NH3",
   "Zirconia dopant": "Y2O3",
   "Amount of zirconia dopant (mol.%)": "8",
   "Sloading (vol.%)": "50",
   "ST (ºC)": 1550,
   "t (h)": "0.5",
   "LS (%)": "nd",
   "s.d.": "nd",
   "n": "nd",
   "VS (%)": "53.2",
   "RD (%)": "98",
   "s.d..1": "nd",
   "n.1": "nd",
   "Gr Zr (μm)": "nd",
   "s.d..2": "nd",
   "n.2": "nd",
   "Gr Al (μm)": "nd",
   "s.d..3": "nd",
   "n.3": "nd",
   "E (GPa)": "208",
   "s.d..4": "6",
   "n.4": "5",
   "Method E": "EBBT",
   "H (GPa)": "14.5",
   "s.d..5": "0.2",
   "n.5": "5",
   "Method H": "vickers",
   "Indentation load (N)": "4.91",
   "FS 3pt (MPa)": "nd",
   "s.d..6": "nd",
   "n.6": "nd",
   "FS 4pt (MPa)": "278",
   "s.d..7": "59",
   "n.7": "nd",
   "B3B (MPa)": "nd",
   "s.d..8": "nd",
   "n.8": "nd",
   "Weibull (m)": "8.33",
   "s.d..9": "nd",
   "n.9": "nd",
   "ORIGINAL KIc média": "3,61 (Liang); 2,5 (CNB)",
   "ORIGINAL d.p.": "0,08; 0,1 ",
   "KIc (MPa (m)^1": {
      "2)": "3.61"
   },
   "s.d..10": "0.08",
   "n.10": "8",
   "Method KIc": "Liang",
   "CTE (10-6 ºC-1)": "nd",
   "s.d..11": "nd",
   "n.11": "nd",
   "K (W": {
      "m.K)": "nd"
   },
   "s.d..12": "nd",
   "n.12": "nd",
   "Observações": ""
},
 {
   "#": 21,
   "# old": 27,
   "Check": "",
   "Year": 2017,
   "Estudo": "Ghazanfari et al 2017",
   "Screening": "AM - BJ; AM - ME;",
   "Technology Macro Group": "AM",
   "Technology": "CODE",
   "Category": "Suspension",
   "PP Category": "",
   "CCT Category": "",
   "AM Category": "Material Extrusion",
   "1=Powder or 0=Suspension-based": 0,
   "UP Pressure (MPa)": "",
   "CIP Pressure (MPa)": "",
   "HIP (MPa)": "",
   "HIP (1=yes or 0=no)": 0,
   "ND (mm)": "nd",
   "Zr (vol.%)": 100,
   "Al (vol.%)": 0,
   "Zr + Al (vol.%)": 100,
   "0=Al or 1=Zr": "1",
   "PS Zr (μm)": "nd",
   "PS Al (μm)": "0",
   "PS (μm)": "nd",
   "Additives": "Dolapix CE 64/NH3",
   "Zirconia dopant": "Y2O3",
   "Amount of zirconia dopant (mol.%)": "8",
   "Sloading (vol.%)": "50",
   "ST (ºC)": 1550,
   "t (h)": "0.8",
   "LS (%)": "nd",
   "s.d.": "nd",
   "n": "nd",
   "VS (%)": "53.2",
   "RD (%)": "98",
   "s.d..1": "nd",
   "n.1": "nd",
   "Gr Zr (μm)": "nd",
   "s.d..2": "nd",
   "n.2": "nd",
   "Gr Al (μm)": "nd",
   "s.d..3": "nd",
   "n.3": "nd",
   "E (GPa)": "nd",
   "s.d..4": "nd",
   "n.4": "nd",
   "Method E": "",
   "H (GPa)": "14.3",
   "s.d..5": "0.1",
   "n.5": "5",
   "Method H": "vickers",
   "Indentation load (N)": "4.91",
   "FS 3pt (MPa)": "nd",
   "s.d..6": "nd",
   "n.6": "nd",
   "FS 4pt (MPa)": "nd",
   "s.d..7": "nd",
   "n.7": "nd",
   "B3B (MPa)": "nd",
   "s.d..8": "nd",
   "n.8": "nd",
   "Weibull (m)": "8.33",
   "s.d..9": "nd",
   "n.9": "nd",
   "ORIGINAL KIc média": "3,5 (Liang)",
   "ORIGINAL d.p.": "0.16",
   "KIc (MPa (m)^1": {
      "2)": "3.5"
   },
   "s.d..10": "0.16",
   "n.10": "8",
   "Method KIc": "Liang",
   "CTE (10-6 ºC-1)": "nd",
   "s.d..11": "nd",
   "n.11": "nd",
   "K (W": {
      "m.K)": "nd"
   },
   "s.d..12": "nd",
   "n.12": "nd",
   "Observações": ""
},
 {
   "#": 22,
   "# old": 28,
   "Check": "",
   "Year": 2017,
   "Estudo": "Ghazanfari et al 2017",
   "Screening": "AM - BJ; AM - ME;",
   "Technology Macro Group": "AM",
   "Technology": "CODE",
   "Category": "Suspension",
   "PP Category": "",
   "CCT Category": "",
   "AM Category": "Material Extrusion",
   "1=Powder or 0=Suspension-based": 0,
   "UP Pressure (MPa)": "",
   "CIP Pressure (MPa)": "",
   "HIP (MPa)": "",
   "HIP (1=yes or 0=no)": 0,
   "ND (mm)": "nd",
   "Zr (vol.%)": 100,
   "Al (vol.%)": 0,
   "Zr + Al (vol.%)": 100,
   "0=Al or 1=Zr": "1",
   "PS Zr (μm)": "nd",
   "PS Al (μm)": "0",
   "PS (μm)": "nd",
   "Additives": "Dolapix CE 64/NH3",
   "Zirconia dopant": "Y2O3",
   "Amount of zirconia dopant (mol.%)": "8",
   "Sloading (vol.%)": "50",
   "ST (ºC)": 1600,
   "t (h)": "0.5",
   "LS (%)": "nd",
   "s.d.": "nd",
   "n": "nd",
   "VS (%)": "53.2",
   "RD (%)": "98",
   "s.d..1": "nd",
   "n.1": "nd",
   "Gr Zr (μm)": "nd",
   "s.d..2": "nd",
   "n.2": "nd",
   "Gr Al (μm)": "nd",
   "s.d..3": "nd",
   "n.3": "nd",
   "E (GPa)": "nd",
   "s.d..4": "nd",
   "n.4": "nd",
   "Method E": "",
   "H (GPa)": "15.4",
   "s.d..5": "0.2",
   "n.5": "5",
   "Method H": "vickers",
   "Indentation load (N)": "4.91",
   "FS 3pt (MPa)": "nd",
   "s.d..6": "nd",
   "n.6": "nd",
   "FS 4pt (MPa)": "nd",
   "s.d..7": "nd",
   "n.7": "nd",
   "B3B (MPa)": "nd",
   "s.d..8": "nd",
   "n.8": "nd",
   "Weibull (m)": "8.33",
   "s.d..9": "nd",
   "n.9": "nd",
   "ORIGINAL KIc média": "2,95 (Liang)",
   "ORIGINAL d.p.": "0.11",
   "KIc (MPa (m)^1": {
      "2)": "2.95"
   },
   "s.d..10": "0.11",
   "n.10": "8",
   "Method KIc": "Liang",
   "CTE (10-6 ºC-1)": "nd",
   "s.d..11": "nd",
   "n.11": "nd",
   "K (W": {
      "m.K)": "nd"
   },
   "s.d..12": "nd",
   "n.12": "nd",
   "Observações": ""
},
 {
