Repository: bearkillerPT/IV

# Technical Ceramics Manufacturing Analysis
This is a project made for Universidade of Aveiro for a class named Information Visualization.
The live demo of the site is available at:
https://iv.bearkillerpt.xyz
Both the presentation and report are also live as pdfs at:
https://iv.bearkillerpt.xyz/report.pdf
https://iv.bearkillerpt.xyz/presentation.pdf

File: technical_ceramics/src/data.json (part 2 of 7)
[
   "#": 23,
   "# old": 29,
   "Check": "",
   "Year": 2018,
   "Estudo": "Li et al 2018",
   "Screening": "AM - Vat P; AM - ME; AM - PBF; AM - MJ;",
   "Technology Macro Group": "AM",
   "Technology": "CODE",
   "Category": "Suspension",
   "PP Category": "",
   "CCT Category": "",
   "AM Category": "Material Extrusion",
   "1=Powder or 0=Suspension-based": 0,
   "UP Pressure (MPa)": "",
   "CIP Pressure (MPa)": "",
   "HIP (MPa)": "",
   "HIP (1=yes or 0=no)": 0,
   "ND (mm)": "nd",
   "Zr (vol.%)": 100,
   "Al (vol.%)": 0,
   "Zr + Al (vol.%)": 100,
   "0=Al or 1=Zr": "1",
   "PS Zr (μm)": "0.04",
   "PS Al (μm)": "0",
   "PS (μm)": "0.04",
   "Additives": "Dolapix CE64 (5 wt%)",
   "Zirconia dopant": "Y2O3",
   "Amount of zirconia dopant (mol.%)": "3",
   "Sloading (vol.%)": "50",
   "ST (ºC)": 1350,
   "t (h)": "1",
   "LS (%)": "20.26",
   "s.d.": "0.134164078649988",
   "n": "5",
   "VS (%)": "50",
   "RD (%)": "99.11",
   "s.d..1": "0.31",
   "n.1": "3",
   "Gr Zr (μm)": "0.81",
   "s.d..2": "nd",
   "n.2": "494",
   "Gr Al (μm)": "nd",
   "s.d..3": "nd",
   "n.3": "nd",
   "E (GPa)": "nd",
   "s.d..4": "nd",
   "n.4": "nd",
   "Method E": "",
   "H (GPa)": "14.2",
   "s.d..5": "0.19",
   "n.5": "18",
   "Method H": "vickers",
   "Indentation load (N)": "98.07",
   "FS 3pt (MPa)": "nd",
   "s.d..6": "nd",
   "n.6": "nd",
   "FS 4pt (MPa)": "nd",
   "s.d..7": "nd",
   "n.7": "nd",
   "B3B (MPa)": "nd",
   "s.d..8": "nd",
   "n.8": "nd",
   "Weibull (m)": "nd",
   "s.d..9": "nd",
   "n.9": "nd",
   "ORIGINAL KIc média": "3,5 (Anstis)",
   "ORIGINAL d.p.": "0.04",
   "KIc (MPa (m)^1": {
      "2)": "3.5"
   },
   "s.d..10": "0.04",
   "n.10": "6",
   "Method KIc": "Anstis",
   "CTE (10-6 ºC-1)": "nd",
   "s.d..11": "nd",
   "n.11": "nd",
   "K (W": {
      "m.K)": "nd"
   },
   "s.d..12": "nd",
   "n.12": "nd",
   "Observações": ""
},
 {
   "#": 24,
   "# old": 30,
   "Check": "",
   "Year": 2018,
   "Estudo": "Li et al 2018",
   "Screening": "AM - Vat P; AM - ME; AM - PBF; AM - MJ;",
   "Technology Macro Group": "AM",
   "Technology": "CODE",
   "Category": "Suspension",
   "PP Category": "",
   "CCT Category": "",
   "AM Category": "Material Extrusion",
   "1=Powder or 0=Suspension-based": 0,
   "UP Pressure (MPa)": "",
   "CIP Pressure (MPa)": "",
   "HIP (MPa)": "",
   "HIP (1=yes or 0=no)": 0,
   "ND (mm)": "nd",
   "Zr (vol.%)": 100,
   "Al (vol.%)": 0,
   "Zr + Al (vol.%)": 100,
   "0=Al or 1=Zr": "1",
   "PS Zr (μm)": "0.04",
   "PS Al (μm)": "0",
   "PS (μm)": "0.04",
   "Additives": "Dolapix CE64 (5 wt%)",
   "Zirconia dopant": "Y2O3",
   "Amount of zirconia dopant (mol.%)": "3",
   "Sloading (vol.%)": "50",
   "ST (ºC)": 1350,
   "t (h)": "2",
   "LS (%)": "20.26",
   "s.d.": "0.134164078649988",
   "n": "5",
   "VS (%)": "50",
   "RD (%)": "99.52",
   "s.d..1": "0.01",
   "n.1": "3",
   "Gr Zr (μm)": "0.81",
   "s.d..2": "nd",
   "n.2": "494",
   "Gr Al (μm)": "nd",
   "s.d..3": "nd",
   "n.3": "nd",
   "E (GPa)": "nd",
   "s.d..4": "nd",
   "n.4": "nd",
   "Method E": "",
   "H (GPa)": "14.1",
   "s.d..5": "0.09",
   "n.5": "18",
   "Method H": "vickers",
   "Indentation load (N)": "98.07",
   "FS 3pt (MPa)": "nd",
   "s.d..6": "nd",
   "n.6": "nd",
   "FS 4pt (MPa)": "nd",
   "s.d..7": "nd",
   "n.7": "nd",
   "B3B (MPa)": "nd",
   "s.d..8": "nd",
   "n.8": "nd",
   "Weibull (m)": "nd",
   "s.d..9": "nd",
   "n.9": "nd",
   "ORIGINAL KIc média": "3,5 (Anstis)",
   "ORIGINAL d.p.": "0.05",
   "KIc (MPa (m)^1": {
      "2)": "3.5"
   },
   "s.d..10": "0.05",
   "n.10": "6",
   "Method KIc": "Anstis",
   "CTE (10-6 ºC-1)": "nd",
   "s.d..11": "nd",
   "n.11": "nd",
   "K (W": {
      "m.K)": "nd"
   },
   "s.d..12": "nd",
   "n.12": "nd",
   "Observações": ""
},
 {
   "#": 25,
   "# old": 31,
   "Check": "",
   "Year": 2018,
   "Estudo": "Li et al 2018",
   "Screening": "AM - Vat P; AM - ME; AM - PBF; AM - MJ;",
   "Technology Macro Group": "AM",
   "Technology": "CODE",
   "Category": "Suspension",
   "PP Category": "",
   "CCT Category": "",
   "AM Category": "Material Extrusion",
   "1=Powder or 0=Suspension-based": 0,
   "UP Pressure (MPa)": "",
   "CIP Pressure (MPa)": "",
   "HIP (MPa)": "",
   "HIP (1=yes or 0=no)": 0,
   "ND (mm)": "nd",
   "Zr (vol.%)": 100,
   "Al (vol.%)": 0,
   "Zr + Al (vol.%)": 100,
   "0=Al or 1=Zr": "1",
   "PS Zr (μm)": "0.04",
   "PS Al (μm)": "0",
   "PS (μm)": "0.04",
   "Additives": "Dolapix CE64 (5 wt%)",
   "Zirconia dopant": "Y2O3",
   "Amount of zirconia dopant (mol.%)": "3",
   "Sloading (vol.%)": "50",
   "ST (ºC)": 1450,
   "t (h)": "0.5",
   "LS (%)": "20.26",
   "s.d.": "0.134164078649988",
   "n": "5",
   "VS (%)": "50",
   "RD (%)": "99.47",
   "s.d..1": "0.07",
   "n.1": "3",
   "Gr Zr (μm)": "0.81",
   "s.d..2": "nd",
   "n.2": "494",
   "Gr Al (μm)": "nd",
   "s.d..3": "nd",
   "n.3": "nd",
   "E (GPa)": "nd",
   "s.d..4": "nd",
   "n.4": "nd",
   "Method E": "",
   "H (GPa)": "13.9",
   "s.d..5": "0.21",
   "n.5": "18",
   "Method H": "vickers",
   "Indentation load (N)": "98.07",
   "FS 3pt (MPa)": "nd",
   "s.d..6": "nd",
   "n.6": "nd",
   "FS 4pt (MPa)": "nd",
   "s.d..7": "nd",
   "n.7": "nd",
   "B3B (MPa)": "nd",
   "s.d..8": "nd",
   "n.8": "nd",
   "Weibull (m)": "nd",
   "s.d..9": "nd",
   "n.9": "nd",
   "ORIGINAL KIc média": "3,7 (Anstis)",
   "ORIGINAL d.p.": "0.09",
   "KIc (MPa (m)^1": {
      "2)": "3.7"
   },
   "s.d..10": "0.09",
   "n.10": "6",
   "Method KIc": "Anstis",
   "CTE (10-6 ºC-1)": "nd",
   "s.d..11": "nd",
   "n.11": "nd",
   "K (W": {
      "m.K)": "nd"
   },
   "s.d..12": "nd",
   "n.12": "nd",
   "Observações": ""
},
 {
   "#": 26,
   "# old": 32,
   "Check": "",
   "Year": 2018,
   "Estudo": "Li et al 2018",
   "Screening": "AM - Vat P; AM - ME; AM - PBF; AM - MJ;",
   "Technology Macro Group": "AM",
   "Technology": "CODE",
   "Category": "Suspension",
   "PP Category": "",
   "CCT Category": "",
   "AM Category": "Material Extrusion",
   "1=Powder or 0=Suspension-based": 0,
   "UP Pressure (MPa)": "",
   "CIP Pressure (MPa)": "",
   "HIP (MPa)": "",
   "HIP (1=yes or 0=no)": 0,
   "ND (mm)": "nd",
   "Zr (vol.%)": 100,
   "Al (vol.%)": 0,
   "Zr + Al (vol.%)": 100,
   "0=Al or 1=Zr": "1",
   "PS Zr (μm)": "0.04",
   "PS Al (μm)": "0",
   "PS (μm)": "0.04",
   "Additives": "Dolapix CE64 (5 wt%)",
   "Zirconia dopant": "Y2O3",
   "Amount of zirconia dopant (mol.%)": "3",
   "Sloading (vol.%)": "50",
   "ST (ºC)": 1450,
   "t (h)": "1",
   "LS (%)": "20.26",
   "s.d.": "0.134164078649988",
   "n": "5",
   "VS (%)": "50",
   "RD (%)": "99.32",
   "s.d..1": "0.13",
   "n.1": "3",
   "Gr Zr (μm)": "0.81",
   "s.d..2": "nd",
   "n.2": "494",
   "Gr Al (μm)": "nd",
   "s.d..3": "nd",
   "n.3": "nd",
   "E (GPa)": "nd",
   "s.d..4": "nd",
   "n.4": "nd",
   "Method E": "",
   "H (GPa)": "13.7",
   "s.d..5": "0.16",
   "n.5": "18",
   "Method H": "vickers",
   "Indentation load (N)": "98.07",
   "FS 3pt (MPa)": "nd",
   "s.d..6": "nd",
   "n.6": "nd",
   "FS 4pt (MPa)": "nd",
   "s.d..7": "nd",
   "n.7": "nd",
   "B3B (MPa)": "nd",
   "s.d..8": "nd",
   "n.8": "nd",
   "Weibull (m)": "nd",
   "s.d..9": "nd",
   "n.9": "nd",
   "ORIGINAL KIc média": "3,8 (Anstis)",
   "ORIGINAL d.p.": "0.07",
   "KIc (MPa (m)^1": {
      "2)": "3.8"
   },
   "s.d..10": "0.07",
   "n.10": "6",
   "Method KIc": "Anstis",
   "CTE (10-6 ºC-1)": "nd",
   "s.d..11": "nd",
   "n.11": "nd",
   "K (W": {
      "m.K)": "nd"
   },
   "s.d..12": "nd",
   "n.12": "nd",
   "Observações": ""
},
 {
   "#": 27,
   "# old": 33,
   "Check": "",
   "Year": 2018,
   "Estudo": "Li et al 2018",
   "Screening": "AM - Vat P; AM - ME; AM - PBF; AM - MJ;",
   "Technology Macro Group": "AM",
   "Technology": "CODE",
   "Category": "Suspension",
   "PP Category": "",
   "CCT Category": "",
   "AM Category": "Material Extrusion",
   "1=Powder or 0=Suspension-based": 0,
   "UP Pressure (MPa)": "",
   "CIP Pressure (MPa)": "",
   "HIP (MPa)": "",
   "HIP (1=yes or 0=no)": 0,
   "ND (mm)": "nd",
   "Zr (vol.%)": 100,
   "Al (vol.%)": 0,
   "Zr + Al (vol.%)": 100,
   "0=Al or 1=Zr": "1",
   "PS Zr (μm)": "0.04",
   "PS Al (μm)": "0",
   "PS (μm)": "0.04",
   "Additives": "Dolapix CE64 (5 wt%)",
   "Zirconia dopant": "Y2O3",
   "Amount of zirconia dopant (mol.%)": "3",
   "Sloading (vol.%)": "50",
   "ST (ºC)": 1500,
   "t (h)": "0.5",
   "LS (%)": "20.26",
   "s.d.": "0.134164078649988",
   "n": "5",
   "VS (%)": "50",
   "RD (%)": "99.22",
   "s.d..1": "0.22",
   "n.1": "3",
   "Gr Zr (μm)": "0.81",
   "s.d..2": "nd",
   "n.2": "494",
   "Gr Al (μm)": "nd",
   "s.d..3": "nd",
   "n.3": "nd",
   "E (GPa)": "nd",
   "s.d..4": "nd",
   "n.4": "nd",
   "Method E": "",
   "H (GPa)": "13.8",
   "s.d..5": "0.24",
   "n.5": "18",
   "Method H": "vickers",
   "Indentation load (N)": "98.07",
   "FS 3pt (MPa)": "nd",
   "s.d..6": "nd",
   "n.6": "nd",
   "FS 4pt (MPa)": "nd",
   "s.d..7": "nd",
   "n.7": "nd",
   "B3B (MPa)": "nd",
   "s.d..8": "nd",
   "n.8": "nd",
   "Weibull (m)": "nd",
   "s.d..9": "nd",
   "n.9": "nd",
   "ORIGINAL KIc média": "3,8 (Anstis)",
   "ORIGINAL d.p.": "0.14",
   "KIc (MPa (m)^1": {
      "2)": "3.8"
   },
   "s.d..10": "0.14",
   "n.10": "6",
   "Method KIc": "Anstis",
   "CTE (10-6 ºC-1)": "nd",
   "s.d..11": "nd",
   "n.11": "nd",
   "K (W": {
      "m.K)": "nd"
   },
   "s.d..12": "nd",
   "n.12": "nd",
   "Observações": ""
},
 {
   "#": 28,
   "# old": 34,
   "Check": "",
   "Year": 2018,
   "Estudo": "Li et al 2018",
   "Screening": "AM - Vat P; AM - ME; AM - PBF; AM - MJ;",
   "Technology Macro Group": "AM",
   "Technology": "CODE",
   "Category": "Suspension",
   "PP Category": "",
   "CCT Category": "",
   "AM Category": "Material Extrusion",
   "1=Powder or 0=Suspension-based": 0,
   "UP Pressure (MPa)": "",
   "CIP Pressure (MPa)": "",
   "HIP (MPa)": "",
   "HIP (1=yes or 0=no)": 0,
   "ND (mm)": "nd",
   "Zr (vol.%)": 100,
   "Al (vol.%)": 0,
   "Zr + Al (vol.%)": 100,
   "0=Al or 1=Zr": "1",
   "PS Zr (μm)": "0.04",
   "PS Al (μm)": "0",
   "PS (μm)": "0.04",
   "Additives": "Dolapix CE64 (5 wt%)",
   "Zirconia dopant": "Y2O3",
   "Amount of zirconia dopant (mol.%)": "3",
   "Sloading (vol.%)": "50",
   "ST (ºC)": 1500,
   "t (h)": "1",
   "LS (%)": "20.26",
   "s.d.": "0.134164078649988",
   "n": "5",
   "VS (%)": "50",
   "RD (%)": "99.1",
   "s.d..1": "0.12",
   "n.1": "3",
   "Gr Zr (μm)": "0.81",
   "s.d..2": "nd",
   "n.2": "494",
   "Gr Al (μm)": "nd",
   "s.d..3": "nd",
   "n.3": "nd",
   "E (GPa)": "nd",
   "s.d..4": "nd",
   "n.4": "nd",
   "Method E": "",
   "H (GPa)": "13.8",
   "s.d..5": "0.12",
   "n.5": "18",
   "Method H": "vickers",
   "Indentation load (N)": "98.07",
   "FS 3pt (MPa)": "nd",
   "s.d..6": "nd",
   "n.6": "nd",
   "FS 4pt (MPa)": "nd",
   "s.d..7": "nd",
   "n.7": "nd",
   "B3B (MPa)": "nd",
   "s.d..8": "nd",
   "n.8": "nd",
   "Weibull (m)": "nd",
   "s.d..9": "nd",
   "n.9": "nd",
   "ORIGINAL KIc média": "3,7 (Anstis)",
   "ORIGINAL d.p.": "0.06",
   "KIc (MPa (m)^1": {
      "2)": "3.7"
   },
   "s.d..10": "0.06",
   "n.10": "6",
   "Method KIc": "Anstis",
   "CTE (10-6 ºC-1)": "nd",
   "s.d..11": "nd",
   "n.11": "nd",
   "K (W": {
      "m.K)": "nd"
   },
   "s.d..12": "nd",
   "n.12": "nd",
   "Observações": ""
},
 {
   "#": 29,
   "# old": 35,
   "Check": "",
   "Year": 2018,
   "Estudo": "Li et al 2018",
   "Screening": "AM - Vat P; AM - ME; AM - PBF; AM - MJ;",
   "Technology Macro Group": "AM",
   "Technology": "CODE",
   "Category": "Suspension",
   "PP Category": "",
   "CCT Category": "",
   "AM Category": "Material Extrusion",
   "1=Powder or 0=Suspension-based": 0,
   "UP Pressure (MPa)": "",
   "CIP Pressure (MPa)": "",
   "HIP (MPa)": "",
   "HIP (1=yes or 0=no)": 0,
   "ND (mm)": "nd",
   "Zr (vol.%)": 100,
   "Al (vol.%)": 0,
   "Zr + Al (vol.%)": 100,
   "0=Al or 1=Zr": "1",
   "PS Zr (μm)": "0.04",
   "PS Al (μm)": "0",
   "PS (μm)": "0.04",
   "Additives": "Dolapix CE64 (5 wt%)",
   "Zirconia dopant": "Y2O3",
   "Amount of zirconia dopant (mol.%)": "3",
   "Sloading (vol.%)": "50",
   "ST (ºC)": 1550,
   "t (h)": "0.5",
   "LS (%)": "20.26",
   "s.d.": "0.134164078649988",
   "n": "5",
   "VS (%)": "50",
   "RD (%)": "99.09",
   "s.d..1": "0.04",
   "n.1": "3",
   "Gr Zr (μm)": "0.81",
   "s.d..2": "nd",
   "n.2": "494",
   "Gr Al (μm)": "nd",
   "s.d..3": "nd",
   "n.3": "nd",
   "E (GPa)": "nd",
   "s.d..4": "nd",
   "n.4": "nd",
   "Method E": "",
   "H (GPa)": "13.4",
   "s.d..5": "0.35",
   "n.5": "18",
   "Method H": "vickers",
   "Indentation load (N)": "98.07",
   "FS 3pt (MPa)": "nd",
   "s.d..6": "nd",
   "n.6": "nd",
   "FS 4pt (MPa)": "nd",
   "s.d..7": "nd",
   "n.7": "nd",
   "B3B (MPa)": "nd",
   "s.d..8": "nd",
   "n.8": "nd",
   "Weibull (m)": "nd",
   "s.d..9": "nd",
   "n.9": "nd",
   "ORIGINAL KIc média": "4 (Anstis)",
   "ORIGINAL d.p.": "0.07",
   "KIc (MPa (m)^1": {
      "2)": "4"
   },
   "s.d..10": "0.07",
   "n.10": "6",
   "Method KIc": "Anstis",
   "CTE (10-6 ºC-1)": "nd",
   "s.d..11": "nd",
   "n.11": "nd",
   "K (W": {
      "m.K)": "nd"
   },
   "s.d..12": "nd",
   "n.12": "nd",
   "Observações": ""
},
 {
   "#": 30,
   "# old": 36,
   "Check": "",
   "Year": 2018,
   "Estudo": "Li et al 2018",
   "Screening": "AM - Vat P; AM - ME; AM - PBF; AM - MJ;",
   "Technology Macro Group": "AM",
   "Technology": "CODE",
   "Category": "Suspension",
   "PP Category": "",
   "CCT Category": "",
   "AM Category": "Material Extrusion",
   "1=Powder or 0=Suspension-based": 0,
   "UP Pressure (MPa)": "",
   "CIP Pressure (MPa)": "",
   "HIP (MPa)": "",
   "HIP (1=yes or 0=no)": 0,
   "ND (mm)": "nd",
   "Zr (vol.%)": 100,
   "Al (vol.%)": 0,
   "Zr + Al (vol.%)": 100,
   "0=Al or 1=Zr": "1",
   "PS Zr (μm)": "0.04",
   "PS Al (μm)": "0",
   "PS (μm)": "0.04",
   "Additives": "Dolapix CE64 (5 wt%)",
   "Zirconia dopant": "Y2O3",
   "Amount of zirconia dopant (mol.%)": "3",
   "Sloading (vol.%)": "50",
   "ST (ºC)": 1550,
   "t (h)": "1",
   "LS (%)": "20.26",
   "s.d.": "0.134164078649988",
   "n": "5",
   "VS (%)": "50",
   "RD (%)": "99.16",
   "s.d..1": "0.09",
   "n.1": "3",
   "Gr Zr (μm)": "0.81",
   "s.d..2": "nd",
   "n.2": "494",
   "Gr Al (μm)": "nd",
   "s.d..3": "nd",
   "n.3": "nd",
   "E (GPa)": "221",
   "s.d..4": "12.3",
   "n.4": "10",
   "Method E": "EBBT",
   "H (GPa)": "13.1",
   "s.d..5": "0.14",
   "n.5": "18",
   "Method H": "vickers",
   "Indentation load (N)": "98.07",
   "FS 3pt (MPa)": "715",
   "s.d..6": "nd",
   "n.6": "10",
   "FS 4pt (MPa)": "563",
   "s.d..7": "nd",
   "n.7": "10",
   "B3B (MPa)": "nd",
   "s.d..8": "nd",
   "n.8": "nd",
   "Weibull (m)": "7.9",
   "s.d..9": "nd",
   "n.9": "29",
   "ORIGINAL KIc média": "4,3 (Anstis)",
   "ORIGINAL d.p.": "0.08",
   "KIc (MPa (m)^1": {
      "2)": "4.3"
   },
   "s.d..10": "0.08",
   "n.10": "6",
   "Method KIc": "Anstis",
   "CTE (10-6 ºC-1)": "nd",
   "s.d..11": "nd",
   "n.11": "nd",
   "K (W": {
      "m.K)": "nd"
   },
   "s.d..12": "nd",
   "n.12": "nd",
   "Observações": ""
},
 {
   "#": 31,
   "# old": 37,
   "Check": "",
   "Year": 2017,
   "Estudo": "Ghazanfari et al 2017 (a)",
   "Screening": "AM - ME;",
   "Technology Macro Group": "AM",
   "Technology": "CODE",
   "Category": "Suspension",
   "PP Category": "",
   "CCT Category": "",
   "AM Category": "Material Extrusion",
   "1=Powder or 0=Suspension-based": 0,
   "UP Pressure (MPa)": "",
   "CIP Pressure (MPa)": "",
   "HIP (MPa)": "",
   "HIP (1=yes or 0=no)": 0,
   "ND (mm)": "nd",
   "Zr (vol.%)": 0,
   "Al (vol.%)": 100,
   "Zr + Al (vol.%)": 100,
   "0=Al or 1=Zr": "0",
   "PS Zr (μm)": "0",
   "PS Al (μm)": "0.34",
   "PS (μm)": "0.34",
   "Additives": "Darvan / Methylcellulose",
   "Zirconia dopant": "",
   "Amount of zirconia dopant (mol.%)": "",
   "Sloading (vol.%)": "60",
   "ST (ºC)": 1550,
   "t (h)": "1.5",
   "LS (%)": "nd",
   "s.d.": "nd",
   "n": "nd",
   "VS (%)": "42.1",
   "RD (%)": "98",
   "s.d..1": "nd",
   "n.1": "nd",
   "Gr Zr (μm)": "nd",
   "s.d..2": "nd",
   "n.2": "nd",
   "Gr Al (μm)": "2.1",
   "s.d..3": "nd",
   "n.3": "nd",
   "E (GPa)": "371",
   "s.d..4": "14",
   "n.4": "20",
   "Method E": "EBBT",
   "H (GPa)": "19.8",
   "s.d..5": "0.6",
   "n.5": "20",
   "Method H": "vickers",
   "Indentation load (N)": "4.91",
   "FS 3pt (MPa)": "nd",
   "s.d..6": "nd",
   "n.6": "nd",
   "FS 4pt (MPa)": "364",
   "s.d..7": "50",
   "n.7": "24",
   "B3B (MPa)": "nd",
   "s.d..8": "nd",
   "n.8": "nd",
   "Weibull (m)": "8.3",
   "s.d..9": "nd",
   "n.9": "nd",
   "ORIGINAL KIc média": "4,5 (CNB)",
   "ORIGINAL d.p.": "0.1",
   "KIc (MPa (m)^1": {
      "2)": "4.5"
   },
   "s.d..10": "0.1",
   "n.10": "6",
   "Method KIc": "CNB",
   "CTE (10-6 ºC-1)": "nd",
   "s.d..11": "nd",
   "n.11": "nd",
   "K (W": {
      "m.K)": "nd"
   },
   "s.d..12": "nd",
   "n.12": "nd",
   "Observações": ""
},
 {
   "#": 32,
   "# old": 38,
   "Check": "Check",
   "Year": 2017,
   "Estudo": "Li et al 2017",
   "Screening": "não encontro",
   "Technology Macro Group": "AM",
   "Technology": "CODE",
   "Category": "Suspension",
   "PP Category": "",
   "CCT Category": "",
   "AM Category": "Material Extrusion",
   "1=Powder or 0=Suspension-based": 0,
   "UP Pressure (MPa)": "",
   "CIP Pressure (MPa)": "",
   "HIP (MPa)": "",
   "HIP (1=yes or 0=no)": 0,
   "ND (mm)": "0.61",
   "Zr (vol.%)": 0,
   "Al (vol.%)": 100,
   "Zr + Al (vol.%)": 100,
   "0=Al or 1=Zr": "0",
   "PS Zr (μm)": "0",
   "PS Al (μm)": "nd",
   "PS (μm)": "nd",
   "Additives": "DolapixCE64/PEG 400/methocellulose",
   "Zirconia dopant": "",
   "Amount of zirconia dopant (mol.%)": "",
   "Sloading (vol.%)": "55",
   "ST (ºC)": 1500,
   "t (h)": "1",
   "LS (%)": "nd",
   "s.d.": "nd",
   "n": "nd",
   "VS (%)": "17",
   "RD (%)": "97.5",
   "s.d..1": "nd",
   "n.1": "nd",
   "Gr Zr (μm)": "nd",
   "s.d..2": "nd",
   "n.2": "nd",
   "Gr Al (μm)": "nd",
   "s.d..3": "nd",
   "n.3": "nd",
   "E (GPa)": "nd",
   "s.d..4": "nd",
   "n.4": "nd",
   "Method E": "",
   "H (GPa)": "nd",
   "s.d..5": "nd",
   "n.5": "nd",
   "Method H": "",
   "Indentation load (N)": "",
   "FS 3pt (MPa)": "nd",
   "s.d..6": "nd",
   "n.6": "nd",
   "FS 4pt (MPa)": "nd",
   "s.d..7": "nd",
   "n.7": "nd",
   "B3B (MPa)": "nd",
   "s.d..8": "nd",
   "n.8": "nd",
   "Weibull (m)": "nd",
   "s.d..9": "nd",
   "n.9": "nd",
   "ORIGINAL KIc média": "nd",
   "ORIGINAL d.p.": "nd",
   "KIc (MPa (m)^1": {
      "2)": "nd"
   },
   "s.d..10": "nd",
   "n.10": "nd",
   "Method KIc": "",
   "CTE (10-6 ºC-1)": "nd",
   "s.d..11": "nd",
   "n.11": "nd",
   "K (W": {
      "m.K)": "nd"
   },
   "s.d..12": "nd",
   "n.12": "nd",
   "Observações": ""
},
 {
   "#": 33,
   "# old": 44,
   "Check": "Check",
   "Year": 2006,
   "Estudo": "Cesari et al 2006",
   "Screening": "não encontro",
   "Technology Macro Group": "CCT",
   "Technology": "Slip Casting",
   "Category": "Slip Casting",
   "PP Category": "",
   "CCT Category": "SC",
   "AM Category": "",
   "1=Powder or 0=Suspension-based": 0,
   "UP Pressure (MPa)": "",
   "CIP Pressure (MPa)": "",
   "HIP (MPa)": "",
   "HIP (1=yes or 0=no)": 0,
   "ND (mm)": "nd",
   "Zr (vol.%)": 100,
   "Al (vol.%)": 0,
   "Zr + Al (vol.%)": 100,
   "0=Al or 1=Zr": "1",
   "PS Zr (μm)": "0.2",
   "PS Al (μm)": "0",
   "PS (μm)": "0.2",
   "Additives": "nd",
   "Zirconia dopant": "Y2O3",
   "Amount of zirconia dopant (mol.%)": "3",
   "Sloading (vol.%)": "49",
   "ST (ºC)": 1550,
   "t (h)": "nd",
   "LS (%)": "nd",
   "s.d.": "nd",
   "n": "nd",
   "VS (%)": "nd",
   "RD (%)": "100",
   "s.d..1": "nd",
   "n.1": "nd",
   "Gr Zr (μm)": "0.74",
   "s.d..2": "nd",
   "n.2": "nd",
   "Gr Al (μm)": "nd",
   "s.d..3": "nd",
   "n.3": "nd",
   "E (GPa)": "205",
   "s.d..4": "nd",
   "n.4": "20",
   "Method E": "EBBT",
   "H (GPa)": "13.3",
   "s.d..5": "nd",
   "n.5": "nd",
   "Method H": "vickers",
   "Indentation load (N)": "196.2",
   "FS 3pt (MPa)": "nd",
   "s.d..6": "nd",
   "n.6": "nd",
   "FS 4pt (MPa)": "766",
   "s.d..7": "nd",
   "n.7": "20",
   "B3B (MPa)": "nd",
   "s.d..8": "nd",
   "n.8": "nd",
   "Weibull (m)": "11.7",
   "s.d..9": "nd",
   "n.9": "10",
   "ORIGINAL KIc média": "4,3 (Anstis)",
   "ORIGINAL d.p.": "nd",
   "KIc (MPa (m)^1": {
      "2)": "4.3"
   },
   "s.d..10": "nd",
   "n.10": "nd",
   "Method KIc": "Anstis",
   "CTE (10-6 ºC-1)": "nd",
   "s.d..11": "nd",
   "n.11": "nd",
   "K (W": {
      "m.K)": "nd"
   },
   "s.d..12": "nd",
   "n.12": "nd",
   "Observações": ""
},
 {
   "#": 34,
   "# old": 45,
   "Check": "Check",
   "Year": 2006,
   "Estudo": "Cesari et al 2006",
   "Screening": "não encontro",
   "Technology Macro Group": "CCT",
   "Technology": "Slip Casting",
   "Category": "Slip Casting",
   "PP Category": "",
   "CCT Category": "SC",
   "AM Category": "",
   "1=Powder or 0=Suspension-based": 0,
   "UP Pressure (MPa)": "",
   "CIP Pressure (MPa)": "",
   "HIP (MPa)": "",
   "HIP (1=yes or 0=no)": 0,
   "ND (mm)": "nd",
   "Zr (vol.%)": 72,
   "Al (vol.%)": 28,
   "Zr + Al (vol.%)": 100,
   "0=Al or 1=Zr": "nd",
   "PS Zr (μm)": "0.1",
   "PS Al (μm)": "0.3",
   "PS (μm)": "nd",
   "Additives": "nd",
   "Zirconia dopant": "Y2O3",
   "Amount of zirconia dopant (mol.%)": "3",
   "Sloading (vol.%)": "49",
   "ST (ºC)": 1550,
   "t (h)": "nd",
   "LS (%)": "nd",
   "s.d.": "nd",
   "n": "nd",
   "VS (%)": "nd",
   "RD (%)": "100",
   "s.d..1": "nd",
   "n.1": "nd",
   "Gr Zr (μm)": "0.6",
   "s.d..2": "nd",
   "n.2": "nd",
   "Gr Al (μm)": "0.68",
   "s.d..3": "nd",
   "n.3": "nd",
   "E (GPa)": "246",
   "s.d..4": "nd",
   "n.4": "20",
   "Method E": "EBBT",
   "H (GPa)": "14.3",
   "s.d..5": "nd",
   "n.5": "nd",
   "Method H": "vickers",
   "Indentation load (N)": "196.2",
   "FS 3pt (MPa)": "nd",
   "s.d..6": "nd",
   "n.6": "nd",
   "FS 4pt (MPa)": "811",
   "s.d..7": "nd",
   "n.7": "20",
   "B3B (MPa)": "nd",
   "s.d..8": "nd",
   "n.8": "nd",
   "Weibull (m)": "13.3",
   "s.d..9": "nd",
   "n.9": "10",
   "ORIGINAL KIc média": "5 (Anstis)",
   "ORIGINAL d.p.": "nd",
   "KIc (MPa (m)^1": {
      "2)": "5"
   },
   "s.d..10": "nd",
   "n.10": "nd",
   "Method KIc": "Anstis",
   "CTE (10-6 ºC-1)": "nd",
   "s.d..11": "nd",
   "n.11": "nd",
   "K (W": {
      "m.K)": "nd"
   },
   "s.d..12": "nd",
   "n.12": "nd",
   "Observações": ""
},
 {
   "#": 35,
   "# old": 46,
   "Check": "Check",
   "Year": 2006,
   "Estudo": "Cesari et al 2006",
   "Screening": "não encontro",
   "Technology Macro Group": "CCT",
   "Technology": "Slip Casting",
   "Category": "Slip Casting",
   "PP Category": "",
   "CCT Category": "SC",
   "AM Category": "",
   "1=Powder or 0=Suspension-based": 0,
   "UP Pressure (MPa)": "",
   "CIP Pressure (MPa)": "",
   "HIP (MPa)": "",
   "HIP (1=yes or 0=no)": 0,
   "ND (mm)": "nd",
   "Zr (vol.%)": 49,
   "Al (vol.%)": 51,
   "Zr + Al (vol.%)": 100,
   "0=Al or 1=Zr": "nd",
   "PS Zr (μm)": "0.3",
   "PS Al (μm)": "0.3",
   "PS (μm)": "nd",
   "Additives": "nd",
   "Zirconia dopant": "Y2O3",
   "Amount of zirconia dopant (mol.%)": "3",
   "Sloading (vol.%)": "49",
   "ST (ºC)": 1550,
   "t (h)": "nd",
   "LS (%)": "nd",
   "s.d.": "nd",
   "n": "nd",
   "VS (%)": "nd",
   "RD (%)": "100",
   "s.d..1": "nd",
   "n.1": "nd",
   "Gr Zr (μm)": "0.36",
   "s.d..2": "nd",
   "n.2": "nd",
   "Gr Al (μm)": "0.29",
   "s.d..3": "nd",
   "n.3": "nd",
   "E (GPa)": "285",
   "s.d..4": "nd",
   "n.4": "20",
   "Method E": "EBBT",
   "H (GPa)": "15.1",
   "s.d..5": "nd",
   "n.5": "nd",
   "Method H": "vickers",
   "Indentation load (N)": "196.2",
   "FS 3pt (MPa)": "nd",
   "s.d..6": "nd",
   "n.6": "nd",
   "FS 4pt (MPa)": "912",
   "s.d..7": "nd",
   "n.7": "20",
   "B3B (MPa)": "nd",
   "s.d..8": "nd",
   "n.8": "nd",
   "Weibull (m)": "7.3",
   "s.d..9": "nd",
   "n.9": "10",
   "ORIGINAL KIc média": "5,2 (Anstis)",
   "ORIGINAL d.p.": "nd",
   "KIc (MPa (m)^1": {
      "2)": "5.2"
   },
   "s.d..10": "nd",
   "n.10": "nd",
   "Method KIc": "Anstis",
   "CTE (10-6 ºC-1)": "nd",
   "s.d..11": "nd",
   "n.11": "nd",
   "K (W": {
      "m.K)": "nd"
   },
   "s.d..12": "nd",
   "n.12": "nd",
   "Observações": ""
},
 {
   "#": 36,
   "# old": 47,
   "Check": "Check",
   "Year": 2006,
   "Estudo": "Cesari et al 2006",
   "Screening": "não encontro",
   "Technology Macro Group": "CCT",
   "Technology": "Slip Casting",
   "Category": "Slip Casting",
   "PP Category": "",
   "CCT Category": "SC",
   "AM Category": "",
   "1=Powder or 0=Suspension-based": 0,
   "UP Pressure (MPa)": "",
   "CIP Pressure (MPa)": "",
   "HIP (MPa)": "",
   "HIP (1=yes or 0=no)": 0,
   "ND (mm)": "nd",
   "Zr (vol.%)": 30,
   "Al (vol.%)": 70,
   "Zr + Al (vol.%)": 100,
   "0=Al or 1=Zr": "nd",
   "PS Zr (μm)": "0.3",
   "PS Al (μm)": "0.3",
   "PS (μm)": "nd",
   "Additives": "nd",
   "Zirconia dopant": "Y2O3",
   "Amount of zirconia dopant (mol.%)": "3",
   "Sloading (vol.%)": "49",
   "ST (ºC)": 1550,
   "t (h)": "nd",
   "LS (%)": "nd",
   "s.d.": "nd",
   "n": "nd",
   "VS (%)": "nd",
   "RD (%)": "99.6",
   "s.d..1": "nd",
   "n.1": "nd",
   "Gr Zr (μm)": "0.25",
   "s.d..2": "nd",
   "n.2": "nd",
   "Gr Al (μm)": "0.37",
   "s.d..3": "nd",
   "n.3": "nd",
   "E (GPa)": "316",
   "s.d..4": "nd",
   "n.4": "20",
   "Method E": "EBBT",
   "H (GPa)": "16.4",
   "s.d..5": "nd",
   "n.5": "nd",
   "Method H": "vickers",
   "Indentation load (N)": "196.2",
   "FS 3pt (MPa)": "nd",
   "s.d..6": "nd",
   "n.6": "nd",
   "FS 4pt (MPa)": "834",
   "s.d..7": "nd",
   "n.7": "20",
   "B3B (MPa)": "nd",
   "s.d..8": "nd",
   "n.8": "nd",
   "Weibull (m)": "11.4",
   "s.d..9": "nd",
   "n.9": "10",
   "ORIGINAL KIc média": "3,6 (Anstis)",
   "ORIGINAL d.p.": "nd",
   "KIc (MPa (m)^1": {
      "2)": "3.6"
   },
   "s.d..10": "nd",
   "n.10": "nd",
   "Method KIc": "Anstis",
   "CTE (10-6 ºC-1)": "nd",
   "s.d..11": "nd",
   "n.11": "nd",
   "K (W": {
      "m.K)": "nd"
   },
   "s.d..12": "nd",
   "n.12": "nd",
   "Observações": ""
},
 {
   "#": 37,
   "# old": 48,
   "Check": "Check",
   "Year": 2006,
   "Estudo": "Cesari et al 2006",
   "Screening": "não encontro",
   "Technology Macro Group": "CCT",
   "Technology": "Slip Casting",
   "Category": "Slip Casting",
   "PP Category": "",
   "CCT Category": "SC",
   "AM Category": "",
   "1=Powder or 0=Suspension-based": 0,
   "UP Pressure (MPa)": "",
   "CIP Pressure (MPa)": "",
   "HIP (MPa)": "",
   "HIP (1=yes or 0=no)": 0,
   "ND (mm)": "nd",
   "Zr (vol.%)": 14,
   "Al (vol.%)": 86,
   "Zr + Al (vol.%)": 100,
   "0=Al or 1=Zr": "nd",
   "PS Zr (μm)": "0.1",
   "PS Al (μm)": "0.3",
   "PS (μm)": "nd",
   "Additives": "nd",
   "Zirconia dopant": "Y2O3",
   "Amount of zirconia dopant (mol.%)": "3",
   "Sloading (vol.%)": "49",
   "ST (ºC)": 1550,
   "t (h)": "nd",
   "LS (%)": "nd",
   "s.d.": "nd",
   "n": "nd",
   "VS (%)": "nd",
   "RD (%)": "100",
   "s.d..1": "nd",
   "n.1": "nd",
   "Gr Zr (μm)": "0.25",
   "s.d..2": "nd",
   "n.2": "nd",
   "Gr Al (μm)": "0.6",
   "s.d..3": "nd",
   "n.3": "nd",
   "E (GPa)": "348",
   "s.d..4": "nd",
   "n.4": "20",
   "Method E": "EBBT",
   "H (GPa)": "17.8",
   "s.d..5": "nd",
   "n.5": "nd",
   "Method H": "vickers",
   "Indentation load (N)": "196.2",
   "FS 3pt (MPa)": "nd",
   "s.d..6": "nd",
   "n.6": "nd",
   "FS 4pt (MPa)": "717",
   "s.d..7": "nd",
   "n.7": "20",
   "B3B (MPa)": "nd",
   "s.d..8": "nd",
   "n.8": "nd",
   "Weibull (m)": "7.7",
   "s.d..9": "nd",
   "n.9": "10",
   "ORIGINAL KIc média": "4,1 (Anstis)",
   "ORIGINAL d.p.": "nd",
   "KIc (MPa (m)^1": {
      "2)": "4.1"
   },
   "s.d..10": "nd",
   "n.10": "nd",
   "Method KIc": "Anstis",
   "CTE (10-6 ºC-1)": "nd",
   "s.d..11": "nd",
   "n.11": "nd",
   "K (W": {
      "m.K)": "nd"
   },
   "s.d..12": "nd",
   "n.12": "nd",
   "Observações": ""
},
 {
   "#": 38,
   "# old": 49,
   "Check": "Check",
   "Year": 2006,
   "Estudo": "Cesari et al 2006",
   "Screening": "não encontro",
   "Technology Macro Group": "CCT",
   "Technology": "Slip Casting",
   "Category": "Slip Casting",
   "PP Category": "",
   "CCT Category": "SC",
   "AM Category": "",
   "1=Powder or 0=Suspension-based": 0,
   "UP Pressure (MPa)": "",
   "CIP Pressure (MPa)": "",
   "HIP (MPa)": "",
   "HIP (1=yes or 0=no)": 0,
   "ND (mm)": "nd",
   "Zr (vol.%)": 0,
   "Al (vol.%)": 100,
   "Zr + Al (vol.%)": 100,
   "0=Al or 1=Zr": "0",
   "PS Zr (μm)": "0",
   "PS Al (μm)": "0.2",
   "PS (μm)": "0.2",
   "Additives": "nd",
   "Zirconia dopant": "",
   "Amount of zirconia dopant (mol.%)": "",
   "Sloading (vol.%)": "49",
   "ST (ºC)": 1550,
   "t (h)": "nd",
   "LS (%)": "nd",
   "s.d.": "nd",
   "n": "nd",
   "VS (%)": "nd",
   "RD (%)": "100",
   "s.d..1": "nd",
   "n.1": "nd",
   "Gr Zr (μm)": "nd",
   "s.d..2": "nd",
   "n.2": "nd",
   "Gr Al (μm)": "3.4",
   "s.d..3": "nd",
   "n.3": "nd",
   "E (GPa)": "356",
   "s.d..4": "nd",
   "n.4": "20",
   "Method E": "EBBT",
   "H (GPa)": "18.3",
   "s.d..5": "nd",
   "n.5": "nd",
   "Method H": "vickers",
   "Indentation load (N)": "196.2",
   "FS 3pt (MPa)": "nd",
   "s.d..6": "nd",
   "n.6": "nd",
   "FS 4pt (MPa)": "436",
   "s.d..7": "nd",
   "n.7": "20",
   "B3B (MPa)": "nd",
   "s.d..8": "nd",
   "n.8": "nd",
   "Weibull (m)": "9.7",
   "s.d..9": "nd",
   "n.9": "nd",
   "ORIGINAL KIc média": "4,2 (Anstis)",
   "ORIGINAL d.p.": "nd",
   "KIc (MPa (m)^1": {
      "2)": "4.2"
   },
   "s.d..10": "nd",
   "n.10": "nd",
   "Method KIc": "Anstis",
   "CTE (10-6 ºC-1)": "nd",
   "s.d..11": "nd",
   "n.11": "nd",
   "K (W": {
      "m.K)": "nd"
   },
   "s.d..12": "nd",
   "n.12": "nd",
   "Observações": ""
},
 {
   "#": 39,
   "# old": 50,
   "Check": "",
   "Year": 2009,
   "Estudo": "Olhero et al 2009",
   "Screening": "CCT - Slipcasting;",
   "Technology Macro Group": "CCT",
   "Technology": "Slip Casting",
   "Category": "Slip Casting",
   "PP Category": "",
   "CCT Category": "SC",
   "AM Category": "",
   "1=Powder or 0=Suspension-based": 0,
   "UP Pressure (MPa)": "",
   "CIP Pressure (MPa)": "",
   "HIP (MPa)": "",
   "HIP (1=yes or 0=no)": 0,
   "ND (mm)": "nd",
   "Zr (vol.%)": 49,
   "Al (vol.%)": 51,
   "Zr + Al (vol.%)": 100,
   "0=Al or 1=Zr": "nd",
   "PS Zr (μm)": "0.43",
   "PS Al (μm)": "0.8",
   "PS (μm)": "nd",
   "Additives": "Dolapix CE64 (0,4 wt%)",
   "Zirconia dopant": "Y2O3",
   "Amount of zirconia dopant (mol.%)": "3",
   "Sloading (vol.%)": "50",
   "ST (ºC)": 1600,
   "t (h)": "1",
   "LS (%)": "13.23",
   "s.d.": "0.85",
   "n": "nd",
   "VS (%)": "nd",
   "RD (%)": "96.566",
   "s.d..1": "nd",
   "n.1": "nd",
   "Gr Zr (μm)": "nd",
   "s.d..2": "nd",
   "n.2": "nd",
   "Gr Al (μm)": "nd",
   "s.d..3": "nd",
   "n.3": "nd",
   "E (GPa)": "nd",
   "s.d..4": "nd",
   "n.4": "nd",
   "Method E": "",
   "H (GPa)": "12.39",
   "s.d..5": "0.07748",
   "n.5": "nd",
   "Method H": "vickers",
   "Indentation load (N)": "98.07",
   "FS 3pt (MPa)": "509",
   "s.d..6": "55.9",
   "n.6": "nd",
   "FS 4pt (MPa)": "nd",
   "s.d..7": "nd",
   "n.7": "nd",
   "B3B (MPa)": "nd",
   "s.d..8": "nd",
   "n.8": "nd",
   "Weibull (m)": "nd",
   "s.d..9": "nd",
   "n.9": "nd",
   "ORIGINAL KIc média": "4,92 (Evans and Charles)",
   "ORIGINAL d.p.": "0.48",
   "KIc (MPa (m)^1": {
      "2)": "4.92"
   },
   "s.d..10": "0.48",
   "n.10": "nd",
   "Method KIc": "Evans and Charles",
   "CTE (10-6 ºC-1)": "nd",
   "s.d..11": "nd",
   "n.11": "nd",
   "K (W": {
      "m.K)": "nd"
   },
   "s.d..12": "nd",
   "n.12": "nd",
   "Observações": ""
},
 {
   "#": 40,
   "# old": 51,
   "Check": "",
   "Year": 2009,
   "Estudo": "Olhero et al 2009",
   "Screening": "CCT - Slipcasting;",
   "Technology Macro Group": "CCT",
   "Technology": "Slip Casting",
   "Category": "Slip Casting",
   "PP Category": "",
   "CCT Category": "SC",
   "AM Category": "",
   "1=Powder or 0=Suspension-based": 0,
   "UP Pressure (MPa)": "",
   "CIP Pressure (MPa)": "",
   "HIP (MPa)": "",
   "HIP (1=yes or 0=no)": 0,
   "ND (mm)": "nd",
   "Zr (vol.%)": 22,
   "Al (vol.%)": 78,
   "Zr + Al (vol.%)": 100,
   "0=Al or 1=Zr": "nd",
   "PS Zr (μm)": "0.43",
   "PS Al (μm)": "0.8",
   "PS (μm)": "nd",
   "Additives": "Dolapix CE64 (0,4 wt%)",
   "Zirconia dopant": "Y2O3",
   "Amount of zirconia dopant (mol.%)": "3",
   "Sloading (vol.%)": "50",
   "ST (ºC)": 1600,
   "t (h)": "1",
   "LS (%)": "21.51",
   "s.d.": "0.77",
   "n": "nd",
   "VS (%)": "nd",
   "RD (%)": "95.742",
   "s.d..1": "nd",
   "n.1": "nd",
   "Gr Zr (μm)": "nd",
   "s.d..2": "nd",
   "n.2": "nd",
   "Gr Al (μm)": "nd",
   "s.d..3": "nd",
   "n.3": "nd",
   "E (GPa)": "nd",
   "s.d..4": "nd",
   "n.4": "nd",
   "Method E": "",
   "H (GPa)": "14.08",
   "s.d..5": "0.2354",
   "n.5": "nd",
   "Method H": "vickers",
   "Indentation load (N)": "98.07",
   "FS 3pt (MPa)": "409.9",
   "s.d..6": "9.4",
   "n.6": "nd",
   "FS 4pt (MPa)": "nd",
   "s.d..7": "nd",
   "n.7": "nd",
   "B3B (MPa)": "nd",
   "s.d..8": "nd",
   "n.8": "nd",
   "Weibull (m)": "nd",
   "s.d..9": "nd",
   "n.9": "nd",
   "ORIGINAL KIc média": "4,64 (Evans and Charles)",
   "ORIGINAL d.p.": "0.19",
   "KIc (MPa (m)^1": {
      "2)": "4.64"
   },
   "s.d..10": "0.19",
   "n.10": "nd",
   "Method KIc": "Evans and Charles",
   "CTE (10-6 ºC-1)": "nd",
   "s.d..11": "nd",
   "n.11": "nd",
   "K (W": {
      "m.K)": "nd"
   },
   "s.d..12": "nd",
   "n.12": "nd",
   "Observações": ""
},
 {
   "#": 41,
   "# old": 52,
   "Check": "",
   "Year": 2009,
   "Estudo": "Ebert et al 2009",
   "Screening": "AM - MJ;",
   "Technology Macro Group": "AM",
   "Technology": "DIP",
   "Category": "Suspension",
   "PP Category": "",
   "CCT Category": "",
   "AM Category": "Material Jetting",
   "1=Powder or 0=Suspension-based": 0,
   "UP Pressure (MPa)": "",
   "CIP Pressure (MPa)": "",
   "HIP (MPa)": "",
   "HIP (1=yes or 0=no)": 0,
   "ND (mm)": "0.028",
   "Zr (vol.%)": 100,
   "Al (vol.%)": 0,
   "Zr + Al (vol.%)": 100,
   "0=Al or 1=Zr": "1",
   "PS Zr (μm)": "0.09",
   "PS Al (μm)": "0",
   "PS (μm)": "0.09",
   "Additives": "Boehmite (nd %)",
   "Zirconia dopant": "Y2O3",
   "Amount of zirconia dopant (mol.%)": "3",
   "Sloading (vol.%)": "27",
   "ST (ºC)": 1450,
   "t (h)": "2.5",
   "LS (%)": "20",
   "s.d.": "nd",
   "n": "nd",
   "VS (%)": "sim",
   "RD (%)": "96.9",
   "s.d..1": "nd",
   "n.1": "nd",
   "Gr Zr (μm)": "nd",
   "s.d..2": "nd",
   "n.2": "nd",
   "Gr Al (μm)": "nd",
   "s.d..3": "nd",
   "n.3": "nd",
   "E (GPa)": "nd",
   "s.d..4": "nd",
   "n.4": "nd",
   "Method E": "",
   "H (GPa)": "nd",
   "s.d..5": "nd",
   "n.5": "nd",
   "Method H": "",
   "Indentation load (N)": "",
   "FS 3pt (MPa)": "nd",
   "s.d..6": "nd",
   "n.6": "nd",
   "FS 4pt (MPa)": "763",
   "s.d..7": "268.2483333632687",
   "n.7": "21",
   "B3B (MPa)": "nd",
   "s.d..8": "nd",
   "n.8": "nd",
   "Weibull (m)": "nd",
   "s.d..9": "nd",
   "n.9": "nd",
   "ORIGINAL KIc média": "6,7 (SEVNB)",
   "ORIGINAL d.p.": "1.6",
   "KIc (MPa (m)^1": {
      "2)": "6.7"
   },
   "s.d..10": "1.6",
   "n.10": "4",
   "Method KIc": "SEVNB",
   "CTE (10-6 ºC-1)": "nd",
   "s.d..11": "nd",
   "n.11": "nd",
   "K (W": {
      "m.K)": "nd"
   },
   "s.d..12": "nd",
   "n.12": "nd",
   "Observações": ""
},
 {
   "#": 42,
   "# old": 53,
   "Check": "",
   "Year": 2018,
   "Estudo": "Moradkhani et al 2018 ",
   "Screening": "CCT - Slipcasting;",
   "Technology Macro Group": "CCT",
   "Technology": "Slip Casting",
   "Category": "Slip Casting",
   "PP Category": "",
   "CCT Category": "SC",
   "AM Category": "",
   "1=Powder or 0=Suspension-based": 0,
   "UP Pressure (MPa)": "",
   "CIP Pressure (MPa)": "",
   "HIP (MPa)": "",
   "HIP (1=yes or 0=no)": 0,
   "ND (mm)": "nd",
   "Zr (vol.%)": 20,
   "Al (vol.%)": 80,
   "Zr + Al (vol.%)": 100,
   "0=Al or 1=Zr": "nd",
   "PS Zr (μm)": "0.4",
   "PS Al (μm)": "0.35",
   "PS (μm)": "nd",
   "Additives": "Dolapix CE67",
   "Zirconia dopant": "Y2O3",
   "Amount of zirconia dopant (mol.%)": "3",
   "Sloading (vol.%)": "47",
   "ST (ºC)": 1650,
   "t (h)": "3",
   "LS (%)": "nd",
   "s.d.": "nd",
   "n": "nd",
   "VS (%)": "nd",
   "RD (%)": "98",
   "s.d..1": "0.3",
   "n.1": "nd",
   "Gr Zr (μm)": "nd",
   "s.d..2": "nd",
   "n.2": "nd",
   "Gr Al (μm)": "nd",
   "s.d..3": "nd",
   "n.3": "nd",
   "E (GPa)": "297",
   "s.d..4": "4",
   "n.4": "nd",
   "Method E": "IET",
   "H (GPa)": "18.1",
   "s.d..5": "0.5",
   "n.5": "nd",
   "Method H": "vickers",
   "Indentation load (N)": "0.75",
   "FS 3pt (MPa)": "291",
   "s.d..6": "nd",
   "n.6": "nd",
   "FS 4pt (MPa)": "nd",
   "s.d..7": "nd",
   "n.7": "nd",
   "B3B (MPa)": "nd",
   "s.d..8": "nd",
   "n.8": "nd",
   "Weibull (m)": "nd",
   "s.d..9": "nd",
   "n.9": "nd",
   "ORIGINAL KIc média": "5,85 (SELNB)",
   "ORIGINAL d.p.": "0.35",
   "KIc (MPa (m)^1": {
      "2)": "5.85"
   },
   "s.d..10": "0.35",
   "n.10": "nd",
   "Method KIc": "SELNB",
   "CTE (10-6 ºC-1)": "nd",
   "s.d..11": "nd",
   "n.11": "nd",
   "K (W": {
      "m.K)": "nd"
   },
   "s.d..12": "nd",
   "n.12": "nd",
   "Observações": ""
},
 {
   "#": 43,
   "# old": 54,
   "Check": "",
   "Year": 2018,
   "Estudo": "Moradkhani et al 2018 ",
   "Screening": "CCT - Slipcasting;",
   "Technology Macro Group": "CCT",
   "Technology": "Slip Casting",
   "Category": "Slip Casting",
   "PP Category": "",
   "CCT Category": "SC",
   "AM Category": "",
   "1=Powder or 0=Suspension-based": 0,
   "UP Pressure (MPa)": "",
   "CIP Pressure (MPa)": "",
   "HIP (MPa)": "",
   "HIP (1=yes or 0=no)": 0,
   "ND (mm)": "nd",
   "Zr (vol.%)": 20,
   "Al (vol.%)": 80,
   "Zr + Al (vol.%)": 100,
   "0=Al or 1=Zr": "nd",
   "PS Zr (μm)": "0.4",
   "PS Al (μm)": "0.35",
   "PS (μm)": "nd",
   "Additives": "Dolapix CE67",
   "Zirconia dopant": "Y2O3",
   "Amount of zirconia dopant (mol.%)": "3",
   "Sloading (vol.%)": "47",
   "ST (ºC)": 1550,
   "t (h)": "3",
   "LS (%)": "nd",
   "s.d.": "nd",
   "n": "nd",
   "VS (%)": "nd",
   "RD (%)": "95",
   "s.d..1": "0.4",
   "n.1": "nd",
   "Gr Zr (μm)": "nd",
   "s.d..2": "nd",
   "n.2": "nd",
   "Gr Al (μm)": "nd",
   "s.d..3": "nd",
   "n.3": "nd",
   "E (GPa)": "289",
   "s.d..4": "6",
   "n.4": "nd",
   "Method E": "IET",
   "H (GPa)": "16.8",
   "s.d..5": "0.8",
   "n.5": "nd",
   "Method H": "vickers",
   "Indentation load (N)": "0.75",
   "FS 3pt (MPa)": "250",
   "s.d..6": "nd",
   "n.6": "nd",
   "FS 4pt (MPa)": "nd",
   "s.d..7": "nd",
   "n.7": "nd",
   "B3B (MPa)": "nd",
   "s.d..8": "nd",
   "n.8": "nd",
   "Weibull (m)": "nd",
   "s.d..9": "nd",
   "n.9": "nd",
   "ORIGINAL KIc média": "5,35 (SELNB)",
   "ORIGINAL d.p.": "0.55",
   "KIc (MPa (m)^1": {
      "2)": "5.35"
   },
   "s.d..10": "0.55",
   "n.10": "nd",
   "Method KIc": "SELNB",
   "CTE (10-6 ºC-1)": "nd",
   "s.d..11": "nd",
   "n.11": "nd",
   "K (W": {
      "m.K)": "nd"
   },
   "s.d..12": "nd",
   "n.12": "nd",
   "Observações": ""
},
 {
   "#": 44,
   "# old": 55,
   "Check": "",
   "Year": 2018,
   "Estudo": "Moradkhani et al 2018 ",
   "Screening": "CCT - Slipcasting;",
   "Technology Macro Group": "CCT",
   "Technology": "Slip Casting",
   "Category": "Slip Casting",
   "PP Category": "",
   "CCT Category": "SC",
   "AM Category": "",
   "1=Powder or 0=Suspension-based": 0,
   "UP Pressure (MPa)": "",
   "CIP Pressure (MPa)": "",
   "HIP (MPa)": "",
   "HIP (1=yes or 0=no)": 0,
   "ND (mm)": "nd",
   "Zr (vol.%)": 15,
   "Al (vol.%)": 85,
   "Zr + Al (vol.%)": 100,
   "0=Al or 1=Zr": "nd",
   "PS Zr (μm)": "0.4",
   "PS Al (μm)": "0.35",
   "PS (μm)": "nd",
   "Additives": "Dolapix CE66",
   "Zirconia dopant": "Y2O3",
   "Amount of zirconia dopant (mol.%)": "3",
   "Sloading (vol.%)": "47",
   "ST (ºC)": 1650,
   "t (h)": "3",
   "LS (%)": "nd",
   "s.d.": "nd",
   "n": "nd",
   "VS (%)": "nd",
   "RD (%)": "98.7",
   "s.d..1": "0.4",
   "n.1": "nd",
   "Gr Zr (μm)": "nd",
   "s.d..2": "nd",
   "n.2": "nd",
   "Gr Al (μm)": "nd",
   "s.d..3": "nd",
   "n.3": "nd",
   "E (GPa)": "336",
   "s.d..4": "11",
   "n.4": "nd",
   "Method E": "IET",
   "H (GPa)": "21.5",
   "s.d..5": "0.5",
   "n.5": "nd",
   "Method H": "vickers",
