Repository: bearkillerPT/IV

# Technical Ceramics Manufacturing Analysis
This is a project made for Universidade of Aveiro for a class named Information Visualization.
The live demo of the site is available at:
https://iv.bearkillerpt.xyz
Both the presentation and report are also live as pdfs at:
https://iv.bearkillerpt.xyz/report.pdf
https://iv.bearkillerpt.xyz/presentation.pdf

File: technical_ceramics/src/data.json (part 3 of 7)
[
   "Indentation load (N)": "0.75",
   "FS 3pt (MPa)": "300",
   "s.d..6": "nd",
   "n.6": "nd",
   "FS 4pt (MPa)": "nd",
   "s.d..7": "nd",
   "n.7": "nd",
   "B3B (MPa)": "nd",
   "s.d..8": "nd",
   "n.8": "nd",
   "Weibull (m)": "nd",
   "s.d..9": "nd",
   "n.9": "nd",
   "ORIGINAL KIc média": "5,3 (SELNB)",
   "ORIGINAL d.p.": "0.4",
   "KIc (MPa (m)^1": {
      "2)": "5.3"
   },
   "s.d..10": "0.4",
   "n.10": "nd",
   "Method KIc": "SELNB",
   "CTE (10-6 ºC-1)": "nd",
   "s.d..11": "nd",
   "n.11": "nd",
   "K (W": {
      "m.K)": "nd"
   },
   "s.d..12": "nd",
   "n.12": "nd",
   "Observações": ""
},
 {
   "#": 45,
   "# old": 56,
   "Check": "",
   "Year": 2018,
   "Estudo": "Moradkhani et al 2018 ",
   "Screening": "CCT - Slipcasting;",
   "Technology Macro Group": "CCT",
   "Technology": "Slip Casting",
   "Category": "Slip Casting",
   "PP Category": "",
   "CCT Category": "SC",
   "AM Category": "",
   "1=Powder or 0=Suspension-based": 0,
   "UP Pressure (MPa)": "",
   "CIP Pressure (MPa)": "",
   "HIP (MPa)": "",
   "HIP (1=yes or 0=no)": 0,
   "ND (mm)": "nd",
   "Zr (vol.%)": 15,
   "Al (vol.%)": 85,
   "Zr + Al (vol.%)": 100,
   "0=Al or 1=Zr": "nd",
   "PS Zr (μm)": "0.4",
   "PS Al (μm)": "0.35",
   "PS (μm)": "nd",
   "Additives": "Dolapix CE66",
   "Zirconia dopant": "Y2O3",
   "Amount of zirconia dopant (mol.%)": "3",
   "Sloading (vol.%)": "47",
   "ST (ºC)": 1550,
   "t (h)": "3",
   "LS (%)": "nd",
   "s.d.": "nd",
   "n": "nd",
   "VS (%)": "nd",
   "RD (%)": "96.4",
   "s.d..1": "0.5",
   "n.1": "nd",
   "Gr Zr (μm)": "nd",
   "s.d..2": "nd",
   "n.2": "nd",
   "Gr Al (μm)": "nd",
   "s.d..3": "nd",
   "n.3": "nd",
   "E (GPa)": "333",
   "s.d..4": "10",
   "n.4": "nd",
   "Method E": "IET",
   "H (GPa)": "18.7",
   "s.d..5": "0.3",
   "n.5": "nd",
   "Method H": "vickers",
   "Indentation load (N)": "0.75",
   "FS 3pt (MPa)": "270",
   "s.d..6": "nd",
   "n.6": "nd",
   "FS 4pt (MPa)": "nd",
   "s.d..7": "nd",
   "n.7": "nd",
   "B3B (MPa)": "nd",
   "s.d..8": "nd",
   "n.8": "nd",
   "Weibull (m)": "nd",
   "s.d..9": "nd",
   "n.9": "nd",
   "ORIGINAL KIc média": "4,85 (SELNB)",
   "ORIGINAL d.p.": "0.45",
   "KIc (MPa (m)^1": {
      "2)": "4.85"
   },
   "s.d..10": "0.45",
   "n.10": "nd",
   "Method KIc": "SELNB",
   "CTE (10-6 ºC-1)": "nd",
   "s.d..11": "nd",
   "n.11": "nd",
   "K (W": {
      "m.K)": "nd"
   },
   "s.d..12": "nd",
   "n.12": "nd",
   "Observações": ""
},
 {
   "#": 46,
   "# old": 57,
   "Check": "",
   "Year": 2018,
   "Estudo": "Moradkhani et al 2018 ",
   "Screening": "CCT - Slipcasting;",
   "Technology Macro Group": "CCT",
   "Technology": "Slip Casting",
   "Category": "Slip Casting",
   "PP Category": "",
   "CCT Category": "SC",
   "AM Category": "",
   "1=Powder or 0=Suspension-based": 0,
   "UP Pressure (MPa)": "",
   "CIP Pressure (MPa)": "",
   "HIP (MPa)": "",
   "HIP (1=yes or 0=no)": 0,
   "ND (mm)": "nd",
   "Zr (vol.%)": 10,
   "Al (vol.%)": 90,
   "Zr + Al (vol.%)": 100,
   "0=Al or 1=Zr": "nd",
   "PS Zr (μm)": "0.4",
   "PS Al (μm)": "0.35",
   "PS (μm)": "nd",
   "Additives": "Dolapix CE65",
   "Zirconia dopant": "Y2O3",
   "Amount of zirconia dopant (mol.%)": "3",
   "Sloading (vol.%)": "47",
   "ST (ºC)": 1650,
   "t (h)": "3",
   "LS (%)": "nd",
   "s.d.": "nd",
   "n": "nd",
   "VS (%)": "nd",
   "RD (%)": "99.1",
   "s.d..1": "0.3",
   "n.1": "nd",
   "Gr Zr (μm)": "nd",
   "s.d..2": "nd",
   "n.2": "nd",
   "Gr Al (μm)": "nd",
   "s.d..3": "nd",
   "n.3": "nd",
   "E (GPa)": "381",
   "s.d..4": "8",
   "n.4": "nd",
   "Method E": "IET",
   "H (GPa)": "25.4",
   "s.d..5": "0.5",
   "n.5": "nd",
   "Method H": "vickers",
   "Indentation load (N)": "0.75",
   "FS 3pt (MPa)": "308",
   "s.d..6": "nd",
   "n.6": "nd",
   "FS 4pt (MPa)": "nd",
   "s.d..7": "nd",
   "n.7": "nd",
   "B3B (MPa)": "nd",
   "s.d..8": "nd",
   "n.8": "nd",
   "Weibull (m)": "nd",
   "s.d..9": "nd",
   "n.9": "nd",
   "ORIGINAL KIc média": "4,55 (SELNB)",
   "ORIGINAL d.p.": "0.45",
   "KIc (MPa (m)^1": {
      "2)": "4.55"
   },
   "s.d..10": "0.45",
   "n.10": "nd",
   "Method KIc": "SELNB",
   "CTE (10-6 ºC-1)": "nd",
   "s.d..11": "nd",
   "n.11": "nd",
   "K (W": {
      "m.K)": "nd"
   },
   "s.d..12": "nd",
   "n.12": "nd",
   "Observações": ""
},
 {
   "#": 47,
   "# old": 58,
   "Check": "",
   "Year": 2018,
   "Estudo": "Moradkhani et al 2018 ",
   "Screening": "CCT - Slipcasting;",
   "Technology Macro Group": "CCT",
   "Technology": "Slip Casting",
   "Category": "Slip Casting",
   "PP Category": "",
   "CCT Category": "SC",
   "AM Category": "",
   "1=Powder or 0=Suspension-based": 0,
   "UP Pressure (MPa)": "",
   "CIP Pressure (MPa)": "",
   "HIP (MPa)": "",
   "HIP (1=yes or 0=no)": 0,
   "ND (mm)": "nd",
   "Zr (vol.%)": 10,
   "Al (vol.%)": 90,
   "Zr + Al (vol.%)": 100,
   "0=Al or 1=Zr": "nd",
   "PS Zr (μm)": "0.4",
   "PS Al (μm)": "0.35",
   "PS (μm)": "nd",
   "Additives": "Dolapix CE65",
   "Zirconia dopant": "Y2O3",
   "Amount of zirconia dopant (mol.%)": "3",
   "Sloading (vol.%)": "47",
   "ST (ºC)": 1550,
   "t (h)": "3",
   "LS (%)": "nd",
   "s.d.": "nd",
   "n": "nd",
   "VS (%)": "nd",
   "RD (%)": "97.1",
   "s.d..1": "0.3",
   "n.1": "nd",
   "Gr Zr (μm)": "nd",
   "s.d..2": "nd",
   "n.2": "nd",
   "Gr Al (μm)": "nd",
   "s.d..3": "nd",
   "n.3": "nd",
   "E (GPa)": "376",
   "s.d..4": "8",
   "n.4": "nd",
   "Method E": "IET",
   "H (GPa)": "21.1",
   "s.d..5": "0.6",
   "n.5": "nd",
   "Method H": "vickers",
   "Indentation load (N)": "0.75",
   "FS 3pt (MPa)": "287",
   "s.d..6": "nd",
   "n.6": "nd",
   "FS 4pt (MPa)": "nd",
   "s.d..7": "nd",
   "n.7": "nd",
   "B3B (MPa)": "nd",
   "s.d..8": "nd",
   "n.8": "nd",
   "Weibull (m)": "nd",
   "s.d..9": "nd",
   "n.9": "nd",
   "ORIGINAL KIc média": "4,3 (SELNB)",
   "ORIGINAL d.p.": "0.3",
   "KIc (MPa (m)^1": {
      "2)": "4.3"
   },
   "s.d..10": "0.3",
   "n.10": "nd",
   "Method KIc": "SELNB",
   "CTE (10-6 ºC-1)": "nd",
   "s.d..11": "nd",
   "n.11": "nd",
   "K (W": {
      "m.K)": "nd"
   },
   "s.d..12": "nd",
   "n.12": "nd",
   "Observações": ""
},
 {
   "#": 48,
   "# old": 59,
   "Check": "",
   "Year": 2018,
   "Estudo": "Moradkhani et al 2018 ",
   "Screening": "CCT - Slipcasting;",
   "Technology Macro Group": "CCT",
   "Technology": "Slip Casting",
   "Category": "Slip Casting",
   "PP Category": "",
   "CCT Category": "SC",
   "AM Category": "",
   "1=Powder or 0=Suspension-based": 0,
   "UP Pressure (MPa)": "",
   "CIP Pressure (MPa)": "",
   "HIP (MPa)": "",
   "HIP (1=yes or 0=no)": 0,
   "ND (mm)": "nd",
   "Zr (vol.%)": 5,
   "Al (vol.%)": 95,
   "Zr + Al (vol.%)": 100,
   "0=Al or 1=Zr": "nd",
   "PS Zr (μm)": "0.4",
   "PS Al (μm)": "0.35",
   "PS (μm)": "nd",
   "Additives": "Dolapix CE64",
   "Zirconia dopant": "Y2O3",
   "Amount of zirconia dopant (mol.%)": "3",
   "Sloading (vol.%)": "47",
   "ST (ºC)": 1650,
   "t (h)": "3",
   "LS (%)": "nd",
   "s.d.": "nd",
   "n": "nd",
   "VS (%)": "nd",
   "RD (%)": "99.8",
   "s.d..1": "0.1",
   "n.1": "nd",
   "Gr Zr (μm)": "nd",
   "s.d..2": "nd",
   "n.2": "nd",
   "Gr Al (μm)": "nd",
   "s.d..3": "nd",
   "n.3": "nd",
   "E (GPa)": "401",
   "s.d..4": "12",
   "n.4": "nd",
   "Method E": "IET",
   "H (GPa)": "28.6",
   "s.d..5": "0.4",
   "n.5": "nd",
   "Method H": "vickers",
   "Indentation load (N)": "0.75",
   "FS 3pt (MPa)": "312",
   "s.d..6": "nd",
   "n.6": "nd",
   "FS 4pt (MPa)": "nd",
   "s.d..7": "nd",
   "n.7": "nd",
   "B3B (MPa)": "nd",
   "s.d..8": "nd",
   "n.8": "nd",
   "Weibull (m)": "nd",
   "s.d..9": "nd",
   "n.9": "nd",
   "ORIGINAL KIc média": "4,05 (SELNB)",
   "ORIGINAL d.p.": "0.35",
   "KIc (MPa (m)^1": {
      "2)": "4.05"
   },
   "s.d..10": "0.35",
   "n.10": "nd",
   "Method KIc": "SELNB",
   "CTE (10-6 ºC-1)": "nd",
   "s.d..11": "nd",
   "n.11": "nd",
   "K (W": {
      "m.K)": "nd"
   },
   "s.d..12": "nd",
   "n.12": "nd",
   "Observações": ""
},
 {
   "#": 49,
   "# old": 60,
   "Check": "",
   "Year": 2018,
   "Estudo": "Moradkhani et al 2018 ",
   "Screening": "CCT - Slipcasting;",
   "Technology Macro Group": "CCT",
   "Technology": "Slip Casting",
   "Category": "Slip Casting",
   "PP Category": "",
   "CCT Category": "SC",
   "AM Category": "",
   "1=Powder or 0=Suspension-based": 0,
   "UP Pressure (MPa)": "",
   "CIP Pressure (MPa)": "",
   "HIP (MPa)": "",
   "HIP (1=yes or 0=no)": 0,
   "ND (mm)": "nd",
   "Zr (vol.%)": 5,
   "Al (vol.%)": 95,
   "Zr + Al (vol.%)": 100,
   "0=Al or 1=Zr": "nd",
   "PS Zr (μm)": "0.4",
   "PS Al (μm)": "0.35",
   "PS (μm)": "nd",
   "Additives": "Dolapix CE64",
   "Zirconia dopant": "Y2O3",
   "Amount of zirconia dopant (mol.%)": "3",
   "Sloading (vol.%)": "47",
   "ST (ºC)": 1550,
   "t (h)": "3",
   "LS (%)": "nd",
   "s.d.": "nd",
   "n": "nd",
   "VS (%)": "nd",
   "RD (%)": "98.2",
   "s.d..1": "0.3",
   "n.1": "nd",
   "Gr Zr (μm)": "nd",
   "s.d..2": "nd",
   "n.2": "nd",
   "Gr Al (μm)": "nd",
   "s.d..3": "nd",
   "n.3": "nd",
   "E (GPa)": "401",
   "s.d..4": "3",
   "n.4": "nd",
   "Method E": "IET",
   "H (GPa)": "26.3",
   "s.d..5": "0.4",
   "n.5": "nd",
   "Method H": "vickers",
   "Indentation load (N)": "0.75",
   "FS 3pt (MPa)": "290",
   "s.d..6": "nd",
   "n.6": "nd",
   "FS 4pt (MPa)": "nd",
   "s.d..7": "nd",
   "n.7": "nd",
   "B3B (MPa)": "nd",
   "s.d..8": "nd",
   "n.8": "nd",
   "Weibull (m)": "nd",
   "s.d..9": "nd",
   "n.9": "nd",
   "ORIGINAL KIc média": "3,7 (SELNB)",
   "ORIGINAL d.p.": "0.3",
   "KIc (MPa (m)^1": {
      "2)": "3.7"
   },
   "s.d..10": "0.3",
   "n.10": "nd",
   "Method KIc": "SELNB",
   "CTE (10-6 ºC-1)": "nd",
   "s.d..11": "nd",
   "n.11": "nd",
   "K (W": {
      "m.K)": "nd"
   },
   "s.d..12": "nd",
   "n.12": "nd",
   "Observações": ""
},
 {
   "#": 50,
   "# old": 61,
   "Check": "",
   "Year": 2012,
   "Estudo": "Ozkol et al 2012",
   "Screening": "não encontro",
   "Technology Macro Group": "CCT",
   "Technology": "Slip Casting",
   "Category": "Slip Casting",
   "PP Category": "",
   "CCT Category": "SC",
   "AM Category": "",
   "1=Powder or 0=Suspension-based": 0,
   "UP Pressure (MPa)": "",
   "CIP Pressure (MPa)": "",
   "HIP (MPa)": "",
   "HIP (1=yes or 0=no)": 0,
   "ND (mm)": "nd",
   "Zr (vol.%)": 100,
   "Al (vol.%)": 0,
   "Zr + Al (vol.%)": 100,
   "0=Al or 1=Zr": "1",
   "PS Zr (μm)": "0.63",
   "PS Al (μm)": "0",
   "PS (μm)": "0.63",
   "Additives": "Dolapix CE64 (0,5 wt%)",
   "Zirconia dopant": "Y2O3",
   "Amount of zirconia dopant (mol.%)": "3",
   "Sloading (vol.%)": "40",
   "ST (ºC)": 1450,
   "t (h)": "2.5",
   "LS (%)": "nd",
   "s.d.": "nd",
   "n": "nd",
   "VS (%)": "nd",
   "RD (%)": "nd",
   "s.d..1": "nd",
   "n.1": "nd",
   "Gr Zr (μm)": "nd",
   "s.d..2": "nd",
   "n.2": "nd",
   "Gr Al (μm)": "nd",
   "s.d..3": "nd",
   "n.3": "nd",
   "E (GPa)": "nd",
   "s.d..4": "nd",
   "n.4": "nd",
   "Method E": "",
   "H (GPa)": "nd",
   "s.d..5": "nd",
   "n.5": "nd",
   "Method H": "",
   "Indentation load (N)": "",
   "FS 3pt (MPa)": "nd",
   "s.d..6": "nd",
   "n.6": "nd",
   "FS 4pt (MPa)": "612",
   "s.d..7": "111.32508089368274",
   "n.7": "10",
   "B3B (MPa)": "nd",
   "s.d..8": "nd",
   "n.8": "nd",
   "Weibull (m)": "nd",
   "s.d..9": "nd",
   "n.9": "nd",
   "ORIGINAL KIc média": "nd",
   "ORIGINAL d.p.": "nd",
   "KIc (MPa (m)^1": {
      "2)": "nd"
   },
   "s.d..10": "nd",
   "n.10": "nd",
   "Method KIc": "",
   "CTE (10-6 ºC-1)": "nd",
   "s.d..11": "nd",
   "n.11": "nd",
   "K (W": {
      "m.K)": "nd"
   },
   "s.d..12": "nd",
   "n.12": "nd",
   "Observações": ""
},
 {
   "#": 51,
   "# old": 62,
   "Check": "",
   "Year": 2012,
   "Estudo": "Ozkol et al 2012",
   "Screening": "não encontro",
   "Technology Macro Group": "AM",
   "Technology": "DIP",
   "Category": "Suspension",
   "PP Category": "",
   "CCT Category": "",
   "AM Category": "Material Jetting",
   "1=Powder or 0=Suspension-based": 0,
   "UP Pressure (MPa)": "",
   "CIP Pressure (MPa)": "",
   "HIP (MPa)": "",
   "HIP (1=yes or 0=no)": 0,
   "ND (mm)": "nd",
   "Zr (vol.%)": 100,
   "Al (vol.%)": 0,
   "Zr + Al (vol.%)": 100,
   "0=Al or 1=Zr": "1",
   "PS Zr (μm)": "0.63",
   "PS Al (μm)": "0",
   "PS (μm)": "0.63",
   "Additives": "Dolapix CE64 (1 wt%) + Polyols (25vol%)",
   "Zirconia dopant": "Y2O3",
   "Amount of zirconia dopant (mol.%)": "3",
   "Sloading (vol.%)": "27",
   "ST (ºC)": 1450,
   "t (h)": "2.5",
   "LS (%)": "nd",
   "s.d.": "nd",
   "n": "nd",
   "VS (%)": "nd",
   "RD (%)": "96.198",
   "s.d..1": "nd",
   "n.1": "nd",
   "Gr Zr (μm)": "nd",
   "s.d..2": "nd",
   "n.2": "nd",
   "Gr Al (μm)": "nd",
   "s.d..3": "nd",
   "n.3": "nd",
   "E (GPa)": "nd",
   "s.d..4": "nd",
   "n.4": "nd",
   "Method E": "",
   "H (GPa)": "nd",
   "s.d..5": "nd",
   "n.5": "nd",
   "Method H": "",
   "Indentation load (N)": "",
   "FS 3pt (MPa)": "nd",
   "s.d..6": "nd",
   "n.6": "nd",
   "FS 4pt (MPa)": "843",
   "s.d..7": "258.82286472017404",
   "n.7": "34",
   "B3B (MPa)": "nd",
   "s.d..8": "nd",
   "n.8": "nd",
   "Weibull (m)": "nd",
   "s.d..9": "nd",
   "n.9": "nd",
   "ORIGINAL KIc média": "nd",
   "ORIGINAL d.p.": "nd",
   "KIc (MPa (m)^1": {
      "2)": "nd"
   },
   "s.d..10": "nd",
   "n.10": "nd",
   "Method KIc": "",
   "CTE (10-6 ºC-1)": "nd",
   "s.d..11": "nd",
   "n.11": "nd",
   "K (W": {
      "m.K)": "nd"
   },
   "s.d..12": "nd",
   "n.12": "nd",
   "Observações": ""
},
 {
   "#": 52,
   "# old": 63,
   "Check": "",
   "Year": 2016,
   "Estudo": "Fan et al 2016",
   "Screening": "CCT - Slipcasting;",
   "Technology Macro Group": "CCT",
   "Technology": "Slip Casting",
   "Category": "Slip Casting",
   "PP Category": "",
   "CCT Category": "SC",
   "AM Category": "",
   "1=Powder or 0=Suspension-based": 0,
   "UP Pressure (MPa)": "",
   "CIP Pressure (MPa)": "",
   "HIP (MPa)": "",
   "HIP (1=yes or 0=no)": 0,
   "ND (mm)": "nd",
   "Zr (vol.%)": 40,
   "Al (vol.%)": 60,
   "Zr + Al (vol.%)": 100,
   "0=Al or 1=Zr": "nd",
   "PS Zr (μm)": "0.4",
   "PS Al (μm)": "0.35",
   "PS (μm)": "nd",
   "Additives": "Dolapix CE65",
   "Zirconia dopant": "Y2O3",
   "Amount of zirconia dopant (mol.%)": "3",
   "Sloading (vol.%)": "47",
   "ST (ºC)": 1500,
   "t (h)": "2",
   "LS (%)": "nd",
   "s.d.": "nd",
   "n": "nd",
   "VS (%)": "nd",
   "RD (%)": "98.7",
   "s.d..1": "0.2",
   "n.1": "nd",
   "Gr Zr (μm)": "0.4",
   "s.d..2": "0.2",
   "n.2": "nd",
   "Gr Al (μm)": "1",
   "s.d..3": "0.2",
   "n.3": "nd",
   "E (GPa)": "340",
   "s.d..4": "8",
   "n.4": "nd",
   "Method E": "berkovich",
   "H (GPa)": "15.6",
   "s.d..5": "0.2",
   "n.5": "nd",
   "Method H": "vickers",
   "Indentation load (N)": "100",
   "FS 3pt (MPa)": "nd",
   "s.d..6": "nd",
   "n.6": "nd",
   "FS 4pt (MPa)": "nd",
   "s.d..7": "nd",
   "n.7": "nd",
   "B3B (MPa)": "nd",
   "s.d..8": "nd",
   "n.8": "nd",
   "Weibull (m)": "nd",
   "s.d..9": "nd",
   "n.9": "nd",
   "ORIGINAL KIc média": "5,4 (SELNB); 6,5 (Shetty); 8,1 (Niihara); 7,1 (Lankford)",
   "ORIGINAL d.p.": "0,8; 0,2; 0,2; 0,4",
   "KIc (MPa (m)^1": {
      "2)": "8.1"
   },
   "s.d..10": "0.2",
   "n.10": "nd",
   "Method KIc": "Niihara",
   "CTE (10-6 ºC-1)": "nd",
   "s.d..11": "nd",
   "n.11": "nd",
   "K (W": {
      "m.K)": "nd"
   },
   "s.d..12": "nd",
   "n.12": "nd",
   "Observações": ""
},
 {
   "#": 53,
   "# old": 64,
   "Check": "",
   "Year": 2016,
   "Estudo": "Fan et al 2016",
   "Screening": "CCT - Slipcasting;",
   "Technology Macro Group": "CCT",
   "Technology": "Slip Casting",
   "Category": "Slip Casting",
   "PP Category": "",
   "CCT Category": "SC",
   "AM Category": "",
   "1=Powder or 0=Suspension-based": 0,
   "UP Pressure (MPa)": "",
   "CIP Pressure (MPa)": "",
   "HIP (MPa)": "",
   "HIP (1=yes or 0=no)": 0,
   "ND (mm)": "nd",
   "Zr (vol.%)": 5,
   "Al (vol.%)": 95,
   "Zr + Al (vol.%)": 100,
   "0=Al or 1=Zr": "nd",
   "PS Zr (μm)": "0.4",
   "PS Al (μm)": "0.35",
   "PS (μm)": "nd",
   "Additives": "Dolapix CE65",
   "Zirconia dopant": "Y2O3",
   "Amount of zirconia dopant (mol.%)": "3",
   "Sloading (vol.%)": "47",
   "ST (ºC)": 1500,
   "t (h)": "2",
   "LS (%)": "nd",
   "s.d.": "nd",
   "n": "nd",
   "VS (%)": "nd",
   "RD (%)": "98.4",
   "s.d..1": "0.1",
   "n.1": "nd",
   "Gr Zr (μm)": "0.3",
   "s.d..2": "0.1",
   "n.2": "nd",
   "Gr Al (μm)": "1.9",
   "s.d..3": "0.3",
   "n.3": "nd",
   "E (GPa)": "410",
   "s.d..4": "20",
   "n.4": "nd",
   "Method E": "berkovich",
   "H (GPa)": "17.5",
   "s.d..5": "0.2",
   "n.5": "nd",
   "Method H": "vickers",
   "Indentation load (N)": "100",
   "FS 3pt (MPa)": "nd",
   "s.d..6": "nd",
   "n.6": "nd",
   "FS 4pt (MPa)": "nd",
   "s.d..7": "nd",
   "n.7": "nd",
   "B3B (MPa)": "nd",
   "s.d..8": "nd",
   "n.8": "nd",
   "Weibull (m)": "nd",
   "s.d..9": "nd",
   "n.9": "nd",
   "ORIGINAL KIc média": "4,2 (SELNB); 3,4 (Anstis); 3,5 (Laugier); 5,4 (Lankford)",
   "ORIGINAL d.p.": "0,2; 0,2; 0,2; 0,2",
   "KIc (MPa (m)^1": {
      "2)": "3.4"
   },
   "s.d..10": "0.2",
   "n.10": "nd",
   "Method KIc": "Anstis",
   "CTE (10-6 ºC-1)": "nd",
   "s.d..11": "nd",
   "n.11": "nd",
   "K (W": {
      "m.K)": "nd"
   },
   "s.d..12": "nd",
   "n.12": "nd",
   "Observações": ""
},
 {
   "#": 54,
   "# old": 65,
   "Check": "",
   "Year": 2012,
   "Estudo": "Tang et al 2012",
   "Screening": "não encontro",
   "Technology Macro Group": "PP",
   "Technology": "UP + CIP",
   "Category": "UP + CIP",
   "PP Category": "",
   "CCT Category": "",
   "AM Category": "",
   "1=Powder or 0=Suspension-based": 1,
   "UP Pressure (MPa)": "100",
   "CIP Pressure (MPa)": "150",
   "HIP (MPa)": "",
   "HIP (1=yes or 0=no)": 0,
   "ND (mm)": "nd",
   "Zr (vol.%)": 30,
   "Al (vol.%)": 70,
   "Zr + Al (vol.%)": 100,
   "0=Al or 1=Zr": "nd",
   "PS Zr (μm)": "nd",
   "PS Al (μm)": "nd",
   "PS (μm)": "nd",
   "Additives": "ethanol",
   "Zirconia dopant": "Y2O3",
   "Amount of zirconia dopant (mol.%)": "3",
   "Sloading (vol.%)": "nd",
   "ST (ºC)": 1600,
   "t (h)": "2",
   "LS (%)": "nd",
   "s.d.": "nd",
   "n": "nd",
   "VS (%)": "nd",
   "RD (%)": "nd",
   "s.d..1": "nd",
   "n.1": "nd",
   "Gr Zr (μm)": "nd",
   "s.d..2": "nd",
   "n.2": "nd",
   "Gr Al (μm)": "nd",
   "s.d..3": "nd",
   "n.3": "nd",
   "E (GPa)": "334",
   "s.d..4": "nd",
   "n.4": "nd",
   "Method E": "IET",
   "H (GPa)": "20.3",
   "s.d..5": "nd",
   "n.5": "nd",
   "Method H": "vickers",
   "Indentation load (N)": "98",
   "FS 3pt (MPa)": "nd",
   "s.d..6": "nd",
   "n.6": "nd",
   "FS 4pt (MPa)": "1010",
   "s.d..7": "nd",
   "n.7": "nd",
   "B3B (MPa)": "nd",
   "s.d..8": "nd",
   "n.8": "nd",
   "Weibull (m)": "nd",
   "s.d..9": "nd",
   "n.9": "nd",
   "ORIGINAL KIc média": "8,9 (SEVNB)",
   "ORIGINAL d.p.": "nd",
   "KIc (MPa (m)^1": {
      "2)": "8.9"
   },
   "s.d..10": "nd",
   "n.10": "nd",
   "Method KIc": "SEVNB",
   "CTE (10-6 ºC-1)": "nd",
   "s.d..11": "nd",
   "n.11": "nd",
   "K (W": {
      "m.K)": "nd"
   },
   "s.d..12": "nd",
   "n.12": "nd",
   "Observações": ""
},
 {
   "#": 55,
   "# old": 66,
   "Check": "",
   "Year": 2012,
   "Estudo": "Tang et al 2012",
   "Screening": "não encontro",
   "Technology Macro Group": "PP",
   "Technology": "UP + CIP",
   "Category": "UP + CIP",
   "PP Category": "",
   "CCT Category": "",
   "AM Category": "",
   "1=Powder or 0=Suspension-based": 1,
   "UP Pressure (MPa)": "100",
   "CIP Pressure (MPa)": "150",
   "HIP (MPa)": "",
   "HIP (1=yes or 0=no)": 0,
   "ND (mm)": "nd",
   "Zr (vol.%)": 20,
   "Al (vol.%)": 80,
   "Zr + Al (vol.%)": 100,
   "0=Al or 1=Zr": "nd",
   "PS Zr (μm)": "nd",
   "PS Al (μm)": "nd",
   "PS (μm)": "nd",
   "Additives": "ethanol",
   "Zirconia dopant": "Y2O3",
   "Amount of zirconia dopant (mol.%)": "3",
   "Sloading (vol.%)": "nd",
   "ST (ºC)": 1600,
   "t (h)": "2",
   "LS (%)": "nd",
   "s.d.": "nd",
   "n": "nd",
   "VS (%)": "nd",
   "RD (%)": "nd",
   "s.d..1": "nd",
   "n.1": "nd",
   "Gr Zr (μm)": "nd",
   "s.d..2": "nd",
   "n.2": "nd",
   "Gr Al (μm)": "nd",
   "s.d..3": "nd",
   "n.3": "nd",
   "E (GPa)": "358",
   "s.d..4": "nd",
   "n.4": "nd",
   "Method E": "IET",
   "H (GPa)": "19.22",
   "s.d..5": "nd",
   "n.5": "nd",
   "Method H": "vickers",
   "Indentation load (N)": "98",
   "FS 3pt (MPa)": "nd",
   "s.d..6": "nd",
   "n.6": "nd",
   "FS 4pt (MPa)": "990",
   "s.d..7": "nd",
   "n.7": "nd",
   "B3B (MPa)": "nd",
   "s.d..8": "nd",
   "n.8": "nd",
   "Weibull (m)": "7.8",
   "s.d..9": "nd",
   "n.9": "nd",
   "ORIGINAL KIc média": "7 (SEVNB)",
   "ORIGINAL d.p.": "nd",
   "KIc (MPa (m)^1": {
      "2)": "7"
   },
   "s.d..10": "nd",
   "n.10": "nd",
   "Method KIc": "SEVNB",
   "CTE (10-6 ºC-1)": "nd",
   "s.d..11": "nd",
   "n.11": "nd",
   "K (W": {
      "m.K)": "nd"
   },
   "s.d..12": "nd",
   "n.12": "nd",
   "Observações": ""
},
 {
   "#": 56,
   "# old": 67,
   "Check": "",
   "Year": 2012,
   "Estudo": "Tang et al 2012",
   "Screening": "não encontro",
   "Technology Macro Group": "PP",
   "Technology": "UP + CIP",
   "Category": "UP + CIP",
   "PP Category": "",
   "CCT Category": "",
   "AM Category": "",
   "1=Powder or 0=Suspension-based": 1,
   "UP Pressure (MPa)": "100",
   "CIP Pressure (MPa)": "150",
   "HIP (MPa)": "",
   "HIP (1=yes or 0=no)": 0,
   "ND (mm)": "nd",
   "Zr (vol.%)": 10,
   "Al (vol.%)": 90,
   "Zr + Al (vol.%)": 100,
   "0=Al or 1=Zr": "nd",
   "PS Zr (μm)": "nd",
   "PS Al (μm)": "nd",
   "PS (μm)": "nd",
   "Additives": "ethanol",
   "Zirconia dopant": "Y2O3",
   "Amount of zirconia dopant (mol.%)": "3",
   "Sloading (vol.%)": "nd",
   "ST (ºC)": 1600,
   "t (h)": "2",
   "LS (%)": "nd",
   "s.d.": "nd",
   "n": "nd",
   "VS (%)": "nd",
   "RD (%)": "nd",
   "s.d..1": "nd",
   "n.1": "nd",
   "Gr Zr (μm)": "nd",
   "s.d..2": "nd",
   "n.2": "nd",
   "Gr Al (μm)": "nd",
   "s.d..3": "nd",
   "n.3": "nd",
   "E (GPa)": "381",
   "s.d..4": "nd",
   "n.4": "nd",
   "Method E": "IET",
   "H (GPa)": "18.73",
   "s.d..5": "nd",
   "n.5": "nd",
   "Method H": "vickers",
   "Indentation load (N)": "98",
   "FS 3pt (MPa)": "nd",
   "s.d..6": "nd",
   "n.6": "nd",
   "FS 4pt (MPa)": "690",
   "s.d..7": "nd",
   "n.7": "nd",
   "B3B (MPa)": "nd",
   "s.d..8": "nd",
   "n.8": "nd",
   "Weibull (m)": "nd",
   "s.d..9": "nd",
   "n.9": "nd",
   "ORIGINAL KIc média": "5,7 (SEVNB)",
   "ORIGINAL d.p.": "nd",
   "KIc (MPa (m)^1": {
      "2)": "5.7"
   },
   "s.d..10": "nd",
   "n.10": "nd",
   "Method KIc": "SEVNB",
   "CTE (10-6 ºC-1)": "nd",
   "s.d..11": "nd",
   "n.11": "nd",
   "K (W": {
      "m.K)": "nd"
   },
   "s.d..12": "nd",
   "n.12": "nd",
   "Observações": ""
},
 {
   "#": 57,
   "# old": 68,
   "Check": "",
   "Year": 2012,
   "Estudo": "Tang et al 2012",
   "Screening": "não encontro",
   "Technology Macro Group": "PP",
   "Technology": "UP + CIP",
   "Category": "UP + CIP",
   "PP Category": "",
   "CCT Category": "",
   "AM Category": "",
   "1=Powder or 0=Suspension-based": 1,
   "UP Pressure (MPa)": "100",
   "CIP Pressure (MPa)": "150",
   "HIP (MPa)": "",
   "HIP (1=yes or 0=no)": 0,
   "ND (mm)": "nd",
   "Zr (vol.%)": 0,
   "Al (vol.%)": 100,
   "Zr + Al (vol.%)": 100,
   "0=Al or 1=Zr": "0",
   "PS Zr (μm)": "0",
   "PS Al (μm)": "nd",
   "PS (μm)": "nd",
   "Additives": "ethanol",
   "Zirconia dopant": "",
   "Amount of zirconia dopant (mol.%)": "",
   "Sloading (vol.%)": "nd",
   "ST (ºC)": 1600,
   "t (h)": "2",
   "LS (%)": "nd",
   "s.d.": "nd",
   "n": "nd",
   "VS (%)": "nd",
   "RD (%)": "nd",
   "s.d..1": "nd",
   "n.1": "nd",
   "Gr Zr (μm)": "nd",
   "s.d..2": "nd",
   "n.2": "nd",
   "Gr Al (μm)": "nd",
   "s.d..3": "nd",
   "n.3": "nd",
   "E (GPa)": "394",
   "s.d..4": "nd",
   "n.4": "nd",
   "Method E": "IET",
   "H (GPa)": "18.04",
   "s.d..5": "nd",
   "n.5": "nd",
   "Method H": "vickers",
   "Indentation load (N)": "98",
   "FS 3pt (MPa)": "nd",
   "s.d..6": "nd",
   "n.6": "nd",
   "FS 4pt (MPa)": "500",
   "s.d..7": "nd",
   "n.7": "nd",
   "B3B (MPa)": "nd",
   "s.d..8": "nd",
   "n.8": "nd",
   "Weibull (m)": "6.78",
   "s.d..9": "nd",
   "n.9": "nd",
   "ORIGINAL KIc média": "5 (SEVNB)",
   "ORIGINAL d.p.": "nd",
   "KIc (MPa (m)^1": {
      "2)": "5"
   },
   "s.d..10": "nd",
   "n.10": "nd",
   "Method KIc": "SEVNB",
   "CTE (10-6 ºC-1)": "nd",
   "s.d..11": "nd",
   "n.11": "nd",
   "K (W": {
      "m.K)": "nd"
   },
   "s.d..12": "nd",
   "n.12": "nd",
   "Observações": ""
},
 {
   "#": 58,
   "# old": 69,
   "Check": "",
   "Year": 2016,
   "Estudo": "Pędzich et al 2016",
   "Screening": "não encontro",
   "Technology Macro Group": "PP",
   "Technology": "UP + CIP",
   "Category": "UP + CIP",
   "PP Category": "",
   "CCT Category": "",
   "AM Category": "",
   "1=Powder or 0=Suspension-based": 1,
   "UP Pressure (MPa)": "50",
   "CIP Pressure (MPa)": "300",
   "HIP (MPa)": "",
   "HIP (1=yes or 0=no)": 0,
   "ND (mm)": "nd",
   "Zr (vol.%)": 50,
   "Al (vol.%)": 50,
   "Zr + Al (vol.%)": 100,
   "0=Al or 1=Zr": "nd",
   "PS Zr (μm)": "nd",
   "PS Al (μm)": "nd",
   "PS (μm)": "nd",
   "Additives": "nd",
   "Zirconia dopant": "Y2O3",
   "Amount of zirconia dopant (mol.%)": "3",
   "Sloading (vol.%)": "nd",
   "ST (ºC)": 1500,
   "t (h)": "2",
   "LS (%)": "nd",
   "s.d.": "nd",
   "n": "nd",
   "VS (%)": "nd",
   "RD (%)": "98.96",
   "s.d..1": "0.16",
   "n.1": "nd",
   "Gr Zr (μm)": "nd",
   "s.d..2": "nd",
   "n.2": "nd",
   "Gr Al (μm)": "nd",
   "s.d..3": "nd",
   "n.3": "nd",
   "E (GPa)": "nd",
   "s.d..4": "nd",
   "n.4": "nd",
   "Method E": "",
   "H (GPa)": "nd",
   "s.d..5": "nd",
   "n.5": "nd",
   "Method H": "",
   "Indentation load (N)": "",
   "FS 3pt (MPa)": "nd",
   "s.d..6": "nd",
   "n.6": "nd",
   "FS 4pt (MPa)": "nd",
   "s.d..7": "nd",
   "n.7": "nd",
   "B3B (MPa)": "907.87",
   "s.d..8": "135.64",
   "n.8": "nd",
   "Weibull (m)": "nd",
   "s.d..9": "nd",
   "n.9": "nd",
   "ORIGINAL KIc média": "6,57 (SEBN)",
   "ORIGINAL d.p.": "0.11",
   "KIc (MPa (m)^1": {
      "2)": "6.57"
   },
   "s.d..10": "0.11",
   "n.10": "nd",
   "Method KIc": "SEBN",
   "CTE (10-6 ºC-1)": "nd",
   "s.d..11": "nd",
   "n.11": "nd",
   "K (W": {
      "m.K)": "nd"
   },
   "s.d..12": "nd",
   "n.12": "nd",
   "Observações": ""
},
 {
   "#": 59,
   "# old": 70,
   "Check": "",
   "Year": 2016,
   "Estudo": "Pędzich et al 2016",
   "Screening": "não encontro",
   "Technology Macro Group": "PP",
   "Technology": "UP + CIP",
   "Category": "UP + CIP",
   "PP Category": "",
   "CCT Category": "",
   "AM Category": "",
   "1=Powder or 0=Suspension-based": 1,
   "UP Pressure (MPa)": "50",
   "CIP Pressure (MPa)": "300",
   "HIP (MPa)": "",
   "HIP (1=yes or 0=no)": 0,
   "ND (mm)": "nd",
   "Zr (vol.%)": 35,
   "Al (vol.%)": 65,
   "Zr + Al (vol.%)": 100,
   "0=Al or 1=Zr": "nd",
   "PS Zr (μm)": "nd",
   "PS Al (μm)": "nd",
   "PS (μm)": "nd",
   "Additives": "nd",
   "Zirconia dopant": "Y2O3",
   "Amount of zirconia dopant (mol.%)": "3",
   "Sloading (vol.%)": "nd",
   "ST (ºC)": 1500,
   "t (h)": "2",
   "LS (%)": "nd",
   "s.d.": "nd",
   "n": "nd",
   "VS (%)": "nd",
   "RD (%)": "99.04",
   "s.d..1": "0.03",
   "n.1": "nd",
   "Gr Zr (μm)": "nd",
   "s.d..2": "nd",
   "n.2": "nd",
   "Gr Al (μm)": "nd",
   "s.d..3": "nd",
   "n.3": "nd",
   "E (GPa)": "nd",
   "s.d..4": "nd",
   "n.4": "nd",
   "Method E": "",
   "H (GPa)": "nd",
   "s.d..5": "nd",
   "n.5": "nd",
   "Method H": "",
   "Indentation load (N)": "",
   "FS 3pt (MPa)": "nd",
   "s.d..6": "nd",
   "n.6": "nd",
   "FS 4pt (MPa)": "nd",
   "s.d..7": "nd",
   "n.7": "nd",
   "B3B (MPa)": "780.61",
   "s.d..8": "106.25",
   "n.8": "nd",
   "Weibull (m)": "nd",
   "s.d..9": "nd",
   "n.9": "nd",
   "ORIGINAL KIc média": "4,84 (SEBN)",
   "ORIGINAL d.p.": "0.34",
   "KIc (MPa (m)^1": {
      "2)": "4.84"
   },
   "s.d..10": "0.34",
   "n.10": "nd",
   "Method KIc": "SEBN",
   "CTE (10-6 ºC-1)": "nd",
   "s.d..11": "nd",
   "n.11": "nd",
   "K (W": {
      "m.K)": "nd"
   },
   "s.d..12": "nd",
   "n.12": "nd",
   "Observações": ""
},
 {
   "#": 60,
   "# old": 71,
   "Check": "",
   "Year": 2016,
   "Estudo": "Pędzich et al 2016",
   "Screening": "não encontro",
   "Technology Macro Group": "PP",
   "Technology": "UP + CIP",
   "Category": "UP + CIP",
   "PP Category": "",
   "CCT Category": "",
   "AM Category": "",
   "1=Powder or 0=Suspension-based": 1,
   "UP Pressure (MPa)": "50",
   "CIP Pressure (MPa)": "300",
   "HIP (MPa)": "",
   "HIP (1=yes or 0=no)": 0,
   "ND (mm)": "nd",
   "Zr (vol.%)": 15,
   "Al (vol.%)": 85,
   "Zr + Al (vol.%)": 100,
   "0=Al or 1=Zr": "nd",
   "PS Zr (μm)": "nd",
   "PS Al (μm)": "nd",
   "PS (μm)": "nd",
   "Additives": "nd",
   "Zirconia dopant": "Y2O3",
   "Amount of zirconia dopant (mol.%)": "3",
   "Sloading (vol.%)": "nd",
   "ST (ºC)": 1500,
   "t (h)": "2",
   "LS (%)": "nd",
   "s.d.": "nd",
   "n": "nd",
   "VS (%)": "nd",
   "RD (%)": "98.99",
   "s.d..1": "0.2",
   "n.1": "nd",
   "Gr Zr (μm)": "nd",
   "s.d..2": "nd",
   "n.2": "nd",
   "Gr Al (μm)": "nd",
   "s.d..3": "nd",
   "n.3": "nd",
   "E (GPa)": "nd",
   "s.d..4": "nd",
   "n.4": "nd",
   "Method E": "",
   "H (GPa)": "nd",
   "s.d..5": "nd",
   "n.5": "nd",
   "Method H": "",
   "Indentation load (N)": "",
   "FS 3pt (MPa)": "nd",
   "s.d..6": "nd",
   "n.6": "nd",
   "FS 4pt (MPa)": "nd",
   "s.d..7": "nd",
   "n.7": "nd",
   "B3B (MPa)": "722.36",
   "s.d..8": "79.08",
   "n.8": "nd",
   "Weibull (m)": "nd",
   "s.d..9": "nd",
   "n.9": "nd",
   "ORIGINAL KIc média": "5,88 (SEBN)",
   "ORIGINAL d.p.": "0.14",
   "KIc (MPa (m)^1": {
      "2)": "5.88"
   },
   "s.d..10": "0.14",
   "n.10": "nd",
   "Method KIc": "SEBN",
   "CTE (10-6 ºC-1)": "nd",
   "s.d..11": "nd",
   "n.11": "nd",
   "K (W": {
      "m.K)": "nd"
   },
   "s.d..12": "nd",
   "n.12": "nd",
   "Observações": ""
},
 {
   "#": 61,
   "# old": 72,
   "Check": "",
   "Year": 2016,
   "Estudo": "Pędzich et al 2016",
   "Screening": "não encontro",
   "Technology Macro Group": "PP",
   "Technology": "UP + CIP",
   "Category": "UP + CIP",
   "PP Category": "",
   "CCT Category": "",
   "AM Category": "",
   "1=Powder or 0=Suspension-based": 1,
   "UP Pressure (MPa)": "50",
   "CIP Pressure (MPa)": "300",
   "HIP (MPa)": "",
   "HIP (1=yes or 0=no)": 0,
   "ND (mm)": "nd",
   "Zr (vol.%)": 5,
   "Al (vol.%)": 95,
   "Zr + Al (vol.%)": 100,
   "0=Al or 1=Zr": "nd",
   "PS Zr (μm)": "nd",
   "PS Al (μm)": "nd",
   "PS (μm)": "nd",
   "Additives": "nd",
   "Zirconia dopant": "Y2O3",
   "Amount of zirconia dopant (mol.%)": "3",
   "Sloading (vol.%)": "nd",
   "ST (ºC)": 1400,
   "t (h)": "2",
   "LS (%)": "nd",
   "s.d.": "nd",
   "n": "nd",
   "VS (%)": "nd",
   "RD (%)": "98.55",
   "s.d..1": "0.36",
   "n.1": "nd",
   "Gr Zr (μm)": "nd",
   "s.d..2": "nd",
   "n.2": "nd",
   "Gr Al (μm)": "nd",
   "s.d..3": "nd",
   "n.3": "nd",
   "E (GPa)": "nd",
   "s.d..4": "nd",
   "n.4": "nd",
   "Method E": "",
   "H (GPa)": "nd",
   "s.d..5": "nd",
   "n.5": "nd",
   "Method H": "",
   "Indentation load (N)": "",
   "FS 3pt (MPa)": "nd",
   "s.d..6": "nd",
   "n.6": "nd",
   "FS 4pt (MPa)": "nd",
   "s.d..7": "nd",
   "n.7": "nd",
   "B3B (MPa)": "561.14",
   "s.d..8": "67.6",
   "n.8": "nd",
   "Weibull (m)": "nd",
   "s.d..9": "nd",
   "n.9": "nd",
   "ORIGINAL KIc média": "4,83 (SEBN)",
   "ORIGINAL d.p.": "0.4",
   "KIc (MPa (m)^1": {
      "2)": "4.83"
   },
   "s.d..10": "0.4",
   "n.10": "nd",
   "Method KIc": "SEBN",
   "CTE (10-6 ºC-1)": "nd",
   "s.d..11": "nd",
   "n.11": "nd",
   "K (W": {
      "m.K)": "nd"
   },
   "s.d..12": "nd",
   "n.12": "nd",
   "Observações": ""
},
 {
   "#": 62,
   "# old": 73,
   "Check": "",
   "Year": 2016,
   "Estudo": "Pędzich et al 2016",
   "Screening": "não encontro",
   "Technology Macro Group": "PP",
   "Technology": "UP + CIP",
   "Category": "UP + CIP",
   "PP Category": "",
   "CCT Category": "",
   "AM Category": "",
   "1=Powder or 0=Suspension-based": 1,
   "UP Pressure (MPa)": "50",
   "CIP Pressure (MPa)": "300",
   "HIP (MPa)": "",
   "HIP (1=yes or 0=no)": 0,
   "ND (mm)": "nd",
   "Zr (vol.%)": 0,
   "Al (vol.%)": 100,
   "Zr + Al (vol.%)": 100,
   "0=Al or 1=Zr": "0",
   "PS Zr (μm)": "0",
   "PS Al (μm)": "nd",
   "PS (μm)": "nd",
   "Additives": "nd",
   "Zirconia dopant": "",
   "Amount of zirconia dopant (mol.%)": "",
   "Sloading (vol.%)": "nd",
   "ST (ºC)": 1400,
   "t (h)": "2",
   "LS (%)": "nd",
   "s.d.": "nd",
   "n": "nd",
   "VS (%)": "nd",
   "RD (%)": "99.28",
   "s.d..1": "0.05",
   "n.1": "nd",
   "Gr Zr (μm)": "nd",
   "s.d..2": "nd",
   "n.2": "nd",
   "Gr Al (μm)": "nd",
   "s.d..3": "nd",
   "n.3": "nd",
   "E (GPa)": "nd",
   "s.d..4": "nd",
   "n.4": "nd",
   "Method E": "",
   "H (GPa)": "nd",
   "s.d..5": "nd",
   "n.5": "nd",
   "Method H": "",
   "Indentation load (N)": "",
   "FS 3pt (MPa)": "nd",
   "s.d..6": "nd",
   "n.6": "nd",
   "FS 4pt (MPa)": "nd",
   "s.d..7": "nd",
   "n.7": "nd",
   "B3B (MPa)": "413.04",
   "s.d..8": "103.35",
   "n.8": "nd",
   "Weibull (m)": "nd",
   "s.d..9": "nd",
   "n.9": "nd",
   "ORIGINAL KIc média": "4,34 (SEBN)",
   "ORIGINAL d.p.": "0.2",
   "KIc (MPa (m)^1": {
      "2)": "4.34"
   },
   "s.d..10": "0.2",
   "n.10": "nd",
   "Method KIc": "SEBN",
   "CTE (10-6 ºC-1)": "nd",
   "s.d..11": "nd",
   "n.11": "nd",
   "K (W": {
      "m.K)": "nd"
   },
   "s.d..12": "nd",
   "n.12": "nd",
   "Observações": ""
},
 {
   "#": 63,
   "# old": 74,
   "Check": "",
   "Year": 2017,
   "Estudo": "Sequeira et al 2017",
   "Screening": "PPT - Isostatic;",
   "Technology Macro Group": "PP",
   "Technology": "UP + CIP",
   "Category": "UP + CIP",
   "PP Category": "",
   "CCT Category": "",
   "AM Category": "",
   "1=Powder or 0=Suspension-based": 1,
   "UP Pressure (MPa)": "70",
   "CIP Pressure (MPa)": "450",
   "HIP (MPa)": "",
   "HIP (1=yes or 0=no)": 0,
   "ND (mm)": "nd",
   "Zr (vol.%)": 85,
   "Al (vol.%)": 15,
   "Zr + Al (vol.%)": 100,
   "0=Al or 1=Zr": "nd",
   "PS Zr (μm)": "0.25",
   "PS Al (μm)": "0.25",
   "PS (μm)": "nd",
   "Additives": "nd",
   "Zirconia dopant": "Y2O3",
   "Amount of zirconia dopant (mol.%)": "3",
   "Sloading (vol.%)": "nd",
   "ST (ºC)": 1400,
   "t (h)": "3",
   "LS (%)": "nd",
   "s.d.": "nd",
   "n": "nd",
   "VS (%)": "nd",
   "RD (%)": "98",
   "s.d..1": "nd",
   "n.1": "nd",
   "Gr Zr (μm)": "0.343",
   "s.d..2": "0.021",
   "n.2": "nd",
   "Gr Al (μm)": "0.356",
   "s.d..3": "0.018",
   "n.3": "nd",
   "E (GPa)": "nd",
   "s.d..4": "nd",
   "n.4": "nd",
   "Method E": "",
   "H (GPa)": "14",
   "s.d..5": "nd",
   "n.5": "nd",
   "Method H": "vickers",
   "Indentation load (N)": "9.8",
   "FS 3pt (MPa)": "nd",
   "s.d..6": "nd",
   "n.6": "nd",
   "FS 4pt (MPa)": "nd",
   "s.d..7": "nd",
   "n.7": "nd",
   "B3B (MPa)": "1400",
   "s.d..8": "nd",
   "n.8": "nd",
   "Weibull (m)": "nd",
   "s.d..9": "nd",
   "n.9": "nd",
   "ORIGINAL KIc média": "5,1 (Niihara)",
   "ORIGINAL d.p.": "nd",
   "KIc (MPa (m)^1": {
      "2)": "5.1"
   },
   "s.d..10": "nd",
   "n.10": "nd",
   "Method KIc": "Niihara",
   "CTE (10-6 ºC-1)": "nd",
   "s.d..11": "nd",
   "n.11": "nd",
   "K (W": {
      "m.K)": "nd"
   },
   "s.d..12": "nd",
   "n.12": "nd",
   "Observações": ""
},
 {
   "#": 64,
   "# old": 75,
   "Check": "",
   "Year": 2017,
   "Estudo": "Sequeira et al 2017",
   "Screening": "PPT - Isostatic;",
   "Technology Macro Group": "PP",
   "Technology": "UP + CIP",
   "Category": "UP + CIP",
   "PP Category": "",
   "CCT Category": "",
   "AM Category": "",
   "1=Powder or 0=Suspension-based": 1,
   "UP Pressure (MPa)": "70",
   "CIP Pressure (MPa)": "450",
   "HIP (MPa)": "",
   "HIP (1=yes or 0=no)": 0,
   "ND (mm)": "nd",
   "Zr (vol.%)": 79,
   "Al (vol.%)": 21,
   "Zr + Al (vol.%)": 100,
   "0=Al or 1=Zr": "nd",
   "PS Zr (μm)": "0.25",
   "PS Al (μm)": "0.25",
   "PS (μm)": "nd",
   "Additives": "nd",
   "Zirconia dopant": "Y2O3",
   "Amount of zirconia dopant (mol.%)": "3",
   "Sloading (vol.%)": "nd",
   "ST (ºC)": 1400,
   "t (h)": "3",
   "LS (%)": "nd",
   "s.d.": "nd",
   "n": "nd",
   "VS (%)": "nd",
   "RD (%)": "99.3",
   "s.d..1": "nd",
   "n.1": "nd",
   "Gr Zr (μm)": "0.367",
   "s.d..2": "0.013",
   "n.2": "nd",
   "Gr Al (μm)": "0.34",
   "s.d..3": "0.007",
   "n.3": "nd",
   "E (GPa)": "nd",
   "s.d..4": "nd",
   "n.4": "nd",
   "Method E": "",
   "H (GPa)": "14.25",
   "s.d..5": "nd",
   "n.5": "nd",
   "Method H": "vickers",
   "Indentation load (N)": "9.8",
   "FS 3pt (MPa)": "nd",
   "s.d..6": "nd",
   "n.6": "nd",
   "FS 4pt (MPa)": "nd",
   "s.d..7": "nd",
   "n.7": "nd",
   "B3B (MPa)": "1300",
   "s.d..8": "nd",
   "n.8": "nd",
   "Weibull (m)": "nd",
   "s.d..9": "nd",
   "n.9": "nd",
   "ORIGINAL KIc média": "5 (Niihara)",
   "ORIGINAL d.p.": "nd",
   "KIc (MPa (m)^1": {
      "2)": "5"
   },
   "s.d..10": "nd",
   "n.10": "nd",
   "Method KIc": "Niihara",
   "CTE (10-6 ºC-1)": "nd",
   "s.d..11": "nd",
   "n.11": "nd",
   "K (W": {
      "m.K)": "nd"
   },
   "s.d..12": "nd",
   "n.12": "nd",
   "Observações": ""
},
 {
   "#": 65,
   "# old": 76,
   "Check": "",
   "Year": 2017,
   "Estudo": "Sequeira et al 2017",
   "Screening": "PPT - Isostatic;",
   "Technology Macro Group": "PP",
   "Technology": "UP + CIP",
   "Category": "UP + CIP",
   "PP Category": "",
   "CCT Category": "",
   "AM Category": "",
   "1=Powder or 0=Suspension-based": 1,
   "UP Pressure (MPa)": "70",
   "CIP Pressure (MPa)": "450",
   "HIP (MPa)": "",
   "HIP (1=yes or 0=no)": 0,
   "ND (mm)": "nd",
   "Zr (vol.%)": 72,
   "Al (vol.%)": 28,
   "Zr + Al (vol.%)": 100,
   "0=Al or 1=Zr": "nd",
   "PS Zr (μm)": "0.25",
   "PS Al (μm)": "0.25",
   "PS (μm)": "nd",
   "Additives": "nd",
   "Zirconia dopant": "Y2O3",
   "Amount of zirconia dopant (mol.%)": "3",
   "Sloading (vol.%)": "nd",
   "ST (ºC)": 1400,
   "t (h)": "3",
   "LS (%)": "nd",
   "s.d.": "nd",
   "n": "nd",
   "VS (%)": "nd",
   "RD (%)": "98.5",
   "s.d..1": "nd",
   "n.1": "nd",
   "Gr Zr (μm)": "0.353",
   "s.d..2": "0.003",
   "n.2": "nd",
   "Gr Al (μm)": "0.359",
   "s.d..3": "0.012",
   "n.3": "nd",
   "E (GPa)": "nd",
   "s.d..4": "nd",
   "n.4": "nd",
   "Method E": "",
   "H (GPa)": "15",
   "s.d..5": "nd",
   "n.5": "nd",
   "Method H": "vickers",
   "Indentation load (N)": "9.8",
   "FS 3pt (MPa)": "nd",
   "s.d..6": "nd",
   "n.6": "nd",
   "FS 4pt (MPa)": "nd",
   "s.d..7": "nd",
   "n.7": "nd",
   "B3B (MPa)": "1210",
   "s.d..8": "nd",
   "n.8": "nd",
   "Weibull (m)": "nd",
   "s.d..9": "nd",
   "n.9": "nd",
   "ORIGINAL KIc média": "4,9 (Niihara)",
   "ORIGINAL d.p.": "nd",
   "KIc (MPa (m)^1": {
      "2)": "4.9"
   },
   "s.d..10": "nd",
   "n.10": "nd",
   "Method KIc": "Niihara",
   "CTE (10-6 ºC-1)": "nd",
   "s.d..11": "nd",
   "n.11": "nd",
   "K (W": {
      "m.K)": "nd"
   },
   "s.d..12": "nd",
   "n.12": "nd",
   "Observações": ""
},
 {
   "#": 66,
   "# old": 77,
   "Check": "",
   "Year": 2018,
   "Estudo": "Maji et al 2018",
   "Screening": "não encontro",
   "Technology Macro Group": "PP",
   "Technology": "UP + CIP",
   "Category": "UP + CIP",
   "PP Category": "",
   "CCT Category": "",
   "AM Category": "",
   "1=Powder or 0=Suspension-based": 1,
   "UP Pressure (MPa)": "nd",
   "CIP Pressure (MPa)": "nd",
   "HIP (MPa)": "",
   "HIP (1=yes or 0=no)": 0,
   "ND (mm)": "nd",
   "Zr (vol.%)": 100,
   "Al (vol.%)": 0,
   "Zr + Al (vol.%)": 100,
   "0=Al or 1=Zr": "1",
   "PS Zr (μm)": "0.2",
   "PS Al (μm)": "0",
   "PS (μm)": "0.2",
   "Additives": "nd",
   "Zirconia dopant": "Y2O3",
   "Amount of zirconia dopant (mol.%)": "3",
   "Sloading (vol.%)": "nd",
   "ST (ºC)": 1650,
   "t (h)": "2",
   "LS (%)": "nd",
   "s.d.": "nd",
   "n": "nd",
   "VS (%)": "nd",
   "RD (%)": "nd",
   "s.d..1": "nd",
   "n.1": "nd",
   "Gr Zr (μm)": "0.36",
   "s.d..2": "nd",
   "n.2": "nd",
   "Gr Al (μm)": "nd",
   "s.d..3": "nd",
   "n.3": "nd",
   "E (GPa)": "nd",
   "s.d..4": "nd",
   "n.4": "nd",
   "Method E": "",
   "H (GPa)": "12.7",
   "s.d..5": "0.6",
   "n.5": "nd",
   "Method H": "vickers",
   "Indentation load (N)": "49",
   "FS 3pt (MPa)": "nd",
