Repository: bearkillerPT/IV

# Technical Ceramics Manufacturing Analysis
This is a project made for Universidade of Aveiro for a class named Information Visualization.
The live demo of the site is available at:
https://iv.bearkillerpt.xyz
Both the presentation and report are also live as pdfs at:
https://iv.bearkillerpt.xyz/report.pdf
https://iv.bearkillerpt.xyz/presentation.pdf

File: technical_ceramics/src/data.json (part 4 of 7)
[
   "s.d..6": "nd",
   "n.6": "nd",
   "FS 4pt (MPa)": "nd",
   "s.d..7": "nd",
   "n.7": "nd",
   "B3B (MPa)": "nd",
   "s.d..8": "nd",
   "n.8": "nd",
   "Weibull (m)": "nd",
   "s.d..9": "nd",
   "n.9": "nd",
   "ORIGINAL KIc média": "7 (SEPNB)",
   "ORIGINAL d.p.": "0.3",
   "KIc (MPa (m)^1": {
      "2)": "7"
   },
   "s.d..10": "0.3",
   "n.10": "nd",
   "Method KIc": "SEPNB",
   "CTE (10-6 ºC-1)": "nd",
   "s.d..11": "nd",
   "n.11": "nd",
   "K (W": {
      "m.K)": "nd"
   },
   "s.d..12": "nd",
   "n.12": "nd",
   "Observações": "Valor de pressão muito baixo, noartigo dizem (124.44 psi)"
},
 {
   "#": 67,
   "# old": 78,
   "Check": "",
   "Year": 2018,
   "Estudo": "Maji et al 2018",
   "Screening": "não encontro",
   "Technology Macro Group": "PP",
   "Technology": "UP + CIP",
   "Category": "UP + CIP",
   "PP Category": "",
   "CCT Category": "",
   "AM Category": "",
   "1=Powder or 0=Suspension-based": 1,
   "UP Pressure (MPa)": "nd",
   "CIP Pressure (MPa)": "nd",
   "HIP (MPa)": "",
   "HIP (1=yes or 0=no)": 0,
   "ND (mm)": "nd",
   "Zr (vol.%)": 90,
   "Al (vol.%)": 10,
   "Zr + Al (vol.%)": 100,
   "0=Al or 1=Zr": "nd",
   "PS Zr (μm)": "0.2",
   "PS Al (μm)": "0.4",
   "PS (μm)": "nd",
   "Additives": "nd",
   "Zirconia dopant": "Y2O3",
   "Amount of zirconia dopant (mol.%)": "3",
   "Sloading (vol.%)": "nd",
   "ST (ºC)": 1650,
   "t (h)": "2",
   "LS (%)": "nd",
   "s.d.": "nd",
   "n": "nd",
   "VS (%)": "nd",
   "RD (%)": "nd",
   "s.d..1": "nd",
   "n.1": "nd",
   "Gr Zr (μm)": "0.31",
   "s.d..2": "nd",
   "n.2": "nd",
   "Gr Al (μm)": "0.67",
   "s.d..3": "nd",
   "n.3": "nd",
   "E (GPa)": "nd",
   "s.d..4": "nd",
   "n.4": "nd",
   "Method E": "",
   "H (GPa)": "12.95",
   "s.d..5": "0.9",
   "n.5": "nd",
   "Method H": "vickers",
   "Indentation load (N)": "49",
   "FS 3pt (MPa)": "nd",
   "s.d..6": "nd",
   "n.6": "nd",
   "FS 4pt (MPa)": "nd",
   "s.d..7": "nd",
   "n.7": "nd",
   "B3B (MPa)": "nd",
   "s.d..8": "nd",
   "n.8": "nd",
   "Weibull (m)": "nd",
   "s.d..9": "nd",
   "n.9": "nd",
   "ORIGINAL KIc média": "6,7 (SEPNB)",
   "ORIGINAL d.p.": "0.92",
   "KIc (MPa (m)^1": {
      "2)": "6.7"
   },
   "s.d..10": "0.92",
   "n.10": "nd",
   "Method KIc": "SEPNB",
   "CTE (10-6 ºC-1)": "nd",
   "s.d..11": "nd",
   "n.11": "nd",
   "K (W": {
      "m.K)": "nd"
   },
   "s.d..12": "nd",
   "n.12": "nd",
   "Observações": "Valor de pressão muito baixo, noartigo dizem (124.44 psi)"
},
 {
   "#": 68,
   "# old": 79,
   "Check": "",
   "Year": 2018,
   "Estudo": "Maji et al 2018",
   "Screening": "não encontro",
   "Technology Macro Group": "PP",
   "Technology": "UP + CIP",
   "Category": "UP + CIP",
   "PP Category": "",
   "CCT Category": "",
   "AM Category": "",
   "1=Powder or 0=Suspension-based": 1,
   "UP Pressure (MPa)": "nd",
   "CIP Pressure (MPa)": "nd",
   "HIP (MPa)": "",
   "HIP (1=yes or 0=no)": 0,
   "ND (mm)": "nd",
   "Zr (vol.%)": 85,
   "Al (vol.%)": 15,
   "Zr + Al (vol.%)": 100,
   "0=Al or 1=Zr": "nd",
   "PS Zr (μm)": "0.2",
   "PS Al (μm)": "0.4",
   "PS (μm)": "nd",
   "Additives": "nd",
   "Zirconia dopant": "Y2O3",
   "Amount of zirconia dopant (mol.%)": "3",
   "Sloading (vol.%)": "nd",
   "ST (ºC)": 1650,
   "t (h)": "2",
   "LS (%)": "nd",
   "s.d.": "nd",
   "n": "nd",
   "VS (%)": "nd",
   "RD (%)": "nd",
   "s.d..1": "nd",
   "n.1": "nd",
   "Gr Zr (μm)": "nd",
   "s.d..2": "nd",
   "n.2": "nd",
   "Gr Al (μm)": "nd",
   "s.d..3": "nd",
   "n.3": "nd",
   "E (GPa)": "nd",
   "s.d..4": "nd",
   "n.4": "nd",
   "Method E": "",
   "H (GPa)": "13.075",
   "s.d..5": "0.2",
   "n.5": "nd",
   "Method H": "vickers",
   "Indentation load (N)": "49",
   "FS 3pt (MPa)": "nd",
   "s.d..6": "nd",
   "n.6": "nd",
   "FS 4pt (MPa)": "nd",
   "s.d..7": "nd",
   "n.7": "nd",
   "B3B (MPa)": "nd",
   "s.d..8": "nd",
   "n.8": "nd",
   "Weibull (m)": "nd",
   "s.d..9": "nd",
   "n.9": "nd",
   "ORIGINAL KIc média": "6,55 (SEPNB)",
   "ORIGINAL d.p.": "0.95",
   "KIc (MPa (m)^1": {
      "2)": "6.55"
   },
   "s.d..10": "0.95",
   "n.10": "nd",
   "Method KIc": "SEPNB",
   "CTE (10-6 ºC-1)": "nd",
   "s.d..11": "nd",
   "n.11": "nd",
   "K (W": {
      "m.K)": "nd"
   },
   "s.d..12": "nd",
   "n.12": "nd",
   "Observações": "Valor de pressão muito baixo, noartigo dizem (124.44 psi)"
},
 {
   "#": 69,
   "# old": 80,
   "Check": "",
   "Year": 2018,
   "Estudo": "Maji et al 2018",
   "Screening": "não encontro",
   "Technology Macro Group": "PP",
   "Technology": "UP + CIP",
   "Category": "UP + CIP",
   "PP Category": "",
   "CCT Category": "",
   "AM Category": "",
   "1=Powder or 0=Suspension-based": 1,
   "UP Pressure (MPa)": "nd",
   "CIP Pressure (MPa)": "nd",
   "HIP (MPa)": "",
   "HIP (1=yes or 0=no)": 0,
   "ND (mm)": "nd",
   "Zr (vol.%)": 80,
   "Al (vol.%)": 20,
   "Zr + Al (vol.%)": 100,
   "0=Al or 1=Zr": "nd",
   "PS Zr (μm)": "0.2",
   "PS Al (μm)": "0.4",
   "PS (μm)": "nd",
   "Additives": "nd",
   "Zirconia dopant": "Y2O3",
   "Amount of zirconia dopant (mol.%)": "3",
   "Sloading (vol.%)": "nd",
   "ST (ºC)": 1650,
   "t (h)": "2",
   "LS (%)": "nd",
   "s.d.": "nd",
   "n": "nd",
   "VS (%)": "nd",
   "RD (%)": "nd",
   "s.d..1": "nd",
   "n.1": "nd",
   "Gr Zr (μm)": "0.26",
   "s.d..2": "nd",
   "n.2": "nd",
   "Gr Al (μm)": "0.78",
   "s.d..3": "nd",
   "n.3": "nd",
   "E (GPa)": "nd",
   "s.d..4": "nd",
   "n.4": "nd",
   "Method E": "",
   "H (GPa)": "13.2",
   "s.d..5": "0.31",
   "n.5": "nd",
   "Method H": "vickers",
   "Indentation load (N)": "49",
   "FS 3pt (MPa)": "nd",
   "s.d..6": "nd",
   "n.6": "nd",
   "FS 4pt (MPa)": "nd",
   "s.d..7": "nd",
   "n.7": "nd",
   "B3B (MPa)": "nd",
   "s.d..8": "nd",
   "n.8": "nd",
   "Weibull (m)": "nd",
   "s.d..9": "nd",
   "n.9": "nd",
   "ORIGINAL KIc média": "6,4 (SEPNB)",
   "ORIGINAL d.p.": "0.9",
   "KIc (MPa (m)^1": {
      "2)": "6.4"
   },
   "s.d..10": "0.9",
   "n.10": "nd",
   "Method KIc": "SEPNB",
   "CTE (10-6 ºC-1)": "nd",
   "s.d..11": "nd",
   "n.11": "nd",
   "K (W": {
      "m.K)": "nd"
   },
   "s.d..12": "nd",
   "n.12": "nd",
   "Observações": "Valor de pressão muito baixo, noartigo dizem (124.44 psi)"
},
 {
   "#": 70,
   "# old": 81,
   "Check": "",
   "Year": 2018,
   "Estudo": "Maji et al 2018",
   "Screening": "não encontro",
   "Technology Macro Group": "PP",
   "Technology": "UP + CIP",
   "Category": "UP + CIP",
   "PP Category": "",
   "CCT Category": "",
   "AM Category": "",
   "1=Powder or 0=Suspension-based": 1,
   "UP Pressure (MPa)": "nd",
   "CIP Pressure (MPa)": "nd",
   "HIP (MPa)": "",
   "HIP (1=yes or 0=no)": 0,
   "ND (mm)": "nd",
   "Zr (vol.%)": 75,
   "Al (vol.%)": 25,
   "Zr + Al (vol.%)": 100,
   "0=Al or 1=Zr": "nd",
   "PS Zr (μm)": "0.2",
   "PS Al (μm)": "0.4",
   "PS (μm)": "nd",
   "Additives": "nd",
   "Zirconia dopant": "Y2O3",
   "Amount of zirconia dopant (mol.%)": "3",
   "Sloading (vol.%)": "nd",
   "ST (ºC)": 1650,
   "t (h)": "2",
   "LS (%)": "nd",
   "s.d.": "nd",
   "n": "nd",
   "VS (%)": "nd",
   "RD (%)": "nd",
   "s.d..1": "nd",
   "n.1": "nd",
   "Gr Zr (μm)": "nd",
   "s.d..2": "nd",
   "n.2": "nd",
   "Gr Al (μm)": "nd",
   "s.d..3": "nd",
   "n.3": "nd",
   "E (GPa)": "nd",
   "s.d..4": "nd",
   "n.4": "nd",
   "Method E": "",
   "H (GPa)": "13.325",
   "s.d..5": "0.45",
   "n.5": "nd",
   "Method H": "vickers",
   "Indentation load (N)": "49",
   "FS 3pt (MPa)": "nd",
   "s.d..6": "nd",
   "n.6": "nd",
   "FS 4pt (MPa)": "nd",
   "s.d..7": "nd",
   "n.7": "nd",
   "B3B (MPa)": "nd",
   "s.d..8": "nd",
   "n.8": "nd",
   "Weibull (m)": "nd",
   "s.d..9": "nd",
   "n.9": "nd",
   "ORIGINAL KIc média": "6,25 (SEPNB)",
   "ORIGINAL d.p.": "0.17",
   "KIc (MPa (m)^1": {
      "2)": "6.25"
   },
   "s.d..10": "0.17",
   "n.10": "nd",
   "Method KIc": "SEPNB",
   "CTE (10-6 ºC-1)": "nd",
   "s.d..11": "nd",
   "n.11": "nd",
   "K (W": {
      "m.K)": "nd"
   },
   "s.d..12": "nd",
   "n.12": "nd",
   "Observações": "Valor de pressão muito baixo, noartigo dizem (124.44 psi)"
},
 {
   "#": 71,
   "# old": 82,
   "Check": "",
   "Year": 2018,
   "Estudo": "Maji et al 2018",
   "Screening": "não encontro",
   "Technology Macro Group": "PP",
   "Technology": "UP + CIP",
   "Category": "UP + CIP",
   "PP Category": "",
   "CCT Category": "",
   "AM Category": "",
   "1=Powder or 0=Suspension-based": 1,
   "UP Pressure (MPa)": "nd",
   "CIP Pressure (MPa)": "nd",
   "HIP (MPa)": "",
   "HIP (1=yes or 0=no)": 0,
   "ND (mm)": "nd",
   "Zr (vol.%)": 70,
   "Al (vol.%)": 30,
   "Zr + Al (vol.%)": 100,
   "0=Al or 1=Zr": "nd",
   "PS Zr (μm)": "0.2",
   "PS Al (μm)": "0.4",
   "PS (μm)": "nd",
   "Additives": "nd",
   "Zirconia dopant": "Y2O3",
   "Amount of zirconia dopant (mol.%)": "3",
   "Sloading (vol.%)": "nd",
   "ST (ºC)": 1650,
   "t (h)": "2",
   "LS (%)": "nd",
   "s.d.": "nd",
   "n": "nd",
   "VS (%)": "nd",
   "RD (%)": "nd",
   "s.d..1": "nd",
   "n.1": "nd",
   "Gr Zr (μm)": "0.21",
   "s.d..2": "nd",
   "n.2": "nd",
   "Gr Al (μm)": "0.87",
   "s.d..3": "nd",
   "n.3": "nd",
   "E (GPa)": "nd",
   "s.d..4": "nd",
   "n.4": "nd",
   "Method E": "",
   "H (GPa)": "13.45",
   "s.d..5": "0.24",
   "n.5": "nd",
   "Method H": "vickers",
   "Indentation load (N)": "49",
   "FS 3pt (MPa)": "nd",
   "s.d..6": "nd",
   "n.6": "nd",
   "FS 4pt (MPa)": "nd",
   "s.d..7": "nd",
   "n.7": "nd",
   "B3B (MPa)": "nd",
   "s.d..8": "nd",
   "n.8": "nd",
   "Weibull (m)": "nd",
   "s.d..9": "nd",
   "n.9": "nd",
   "ORIGINAL KIc média": "6,1 (SEPNB)",
   "ORIGINAL d.p.": "0.14",
   "KIc (MPa (m)^1": {
      "2)": "6.1"
   },
   "s.d..10": "0.14",
   "n.10": "nd",
   "Method KIc": "SEPNB",
   "CTE (10-6 ºC-1)": "nd",
   "s.d..11": "nd",
   "n.11": "nd",
   "K (W": {
      "m.K)": "nd"
   },
   "s.d..12": "nd",
   "n.12": "nd",
   "Observações": "Valor de pressão muito baixo, noartigo dizem (124.44 psi)"
},
 {
   "#": 72,
   "# old": 83,
   "Check": "Check",
   "Year": 2004,
   "Estudo": "Moraes et al 2004 ",
   "Screening": "não encontro",
   "Technology Macro Group": "PP",
   "Technology": "UP",
   "Category": "UP",
   "PP Category": "",
   "CCT Category": "",
   "AM Category": "",
   "1=Powder or 0=Suspension-based": 1,
   "UP Pressure (MPa)": "55",
   "CIP Pressure (MPa)": "",
   "HIP (MPa)": "",
   "HIP (1=yes or 0=no)": 0,
   "ND (mm)": "nd",
   "Zr (vol.%)": 100,
   "Al (vol.%)": 0,
   "Zr + Al (vol.%)": 100,
   "0=Al or 1=Zr": "1",
   "PS Zr (μm)": "0.35",
   "PS Al (μm)": "0",
   "PS (μm)": "0.35",
   "Additives": "Citric Acid (0,6 % wt) / Polyethylene glicol (2 %wt)",
   "Zirconia dopant": "Y2O3",
   "Amount of zirconia dopant (mol.%)": "3",
   "Sloading (vol.%)": "nd",
   "ST (ºC)": 1550,
   "t (h)": "2",
   "LS (%)": "nd",
   "s.d.": "nd",
   "n": "nd",
   "VS (%)": "nd",
   "RD (%)": "99.46",
   "s.d..1": "0.08",
   "n.1": "nd",
   "Gr Zr (μm)": "nd",
   "s.d..2": "nd",
   "n.2": "150",
   "Gr Al (μm)": "nd",
   "s.d..3": "nd",
   "n.3": "nd",
   "E (GPa)": "210",
   "s.d..4": "nd",
   "n.4": "nd",
   "Method E": "RoM",
   "H (GPa)": "13.2",
   "s.d..5": "0.48",
   "n.5": "30",
   "Method H": "vickers",
   "Indentation load (N)": "98.1",
   "FS 3pt (MPa)": "nd",
   "s.d..6": "nd",
   "n.6": "nd",
   "FS 4pt (MPa)": "736.55",
   "s.d..7": "nd",
   "n.7": "nd",
   "B3B (MPa)": "nd",
   "s.d..8": "nd",
   "n.8": "nd",
   "Weibull (m)": "nd",
   "s.d..9": "nd",
   "n.9": "nd",
   "ORIGINAL KIc média": "4,77 (anstis); 7,16 (casellas); 6,82 (Niihara)",
   "ORIGINAL d.p.": "0,24; 0,36; 0,19",
   "KIc (MPa (m)^1": {
      "2)": "4.77"
   },
   "s.d..10": "0.24",
   "n.10": "60",
   "Method KIc": "Anstis",
   "CTE (10-6 ºC-1)": "nd",
   "s.d..11": "nd",
   "n.11": "nd",
   "K (W": {
      "m.K)": "nd"
   },
   "s.d..12": "nd",
   "n.12": "nd",
   "Observações": ""
},
 {
   "#": 73,
   "# old": 84,
   "Check": "Check",
   "Year": 2004,
   "Estudo": "Moraes et al 2004 ",
   "Screening": "não encontro",
   "Technology Macro Group": "PP",
   "Technology": "UP",
   "Category": "UP",
   "PP Category": "",
   "CCT Category": "",
   "AM Category": "",
   "1=Powder or 0=Suspension-based": 1,
   "UP Pressure (MPa)": "55",
   "CIP Pressure (MPa)": "",
   "HIP (MPa)": "",
   "HIP (1=yes or 0=no)": 0,
   "ND (mm)": "nd",
   "Zr (vol.%)": 72,
   "Al (vol.%)": 28,
   "Zr + Al (vol.%)": 100,
   "0=Al or 1=Zr": "nd",
   "PS Zr (μm)": "0.35",
   "PS Al (μm)": "0.44",
   "PS (μm)": "nd",
   "Additives": "Citric Acid (0,6 % wt) / Polyethylene glicol (2 %wt)",
   "Zirconia dopant": "Y2O3",
   "Amount of zirconia dopant (mol.%)": "3",
   "Sloading (vol.%)": "nd",
   "ST (ºC)": 1550,
   "t (h)": "2",
   "LS (%)": "nd",
   "s.d.": "nd",
   "n": "nd",
   "VS (%)": "nd",
   "RD (%)": "99.6",
   "s.d..1": "0.46",
   "n.1": "nd",
   "Gr Zr (μm)": "nd",
   "s.d..2": "nd",
   "n.2": "150",
   "Gr Al (μm)": "nd",
   "s.d..3": "nd",
   "n.3": "150",
   "E (GPa)": "230.64",
   "s.d..4": "nd",
   "n.4": "nd",
   "Method E": "RoM",
   "H (GPa)": "15.44",
   "s.d..5": "0.46",
   "n.5": "30",
   "Method H": "vickers",
   "Indentation load (N)": "98.1",
   "FS 3pt (MPa)": "nd",
   "s.d..6": "nd",
   "n.6": "nd",
   "FS 4pt (MPa)": "755.35",
   "s.d..7": "nd",
   "n.7": "nd",
   "B3B (MPa)": "nd",
   "s.d..8": "nd",
   "n.8": "nd",
   "Weibull (m)": "nd",
   "s.d..9": "nd",
   "n.9": "nd",
   "ORIGINAL KIc média": "5,00 (anstis); 7,49 (casellas); 7,15 (Niihara)",
   "ORIGINAL d.p.": "0,32; 0,48; 0,27",
   "KIc (MPa (m)^1": {
      "2)": "5"
   },
   "s.d..10": "0.32",
   "n.10": "60",
   "Method KIc": "Anstis",
   "CTE (10-6 ºC-1)": "nd",
   "s.d..11": "nd",
   "n.11": "nd",
   "K (W": {
      "m.K)": "nd"
   },
   "s.d..12": "nd",
   "n.12": "nd",
   "Observações": ""
},
 {
   "#": 74,
   "# old": 85,
   "Check": "Check",
   "Year": 2004,
   "Estudo": "Moraes et al 2004 ",
   "Screening": "não encontro",
   "Technology Macro Group": "PP",
   "Technology": "UP",
   "Category": "UP",
   "PP Category": "",
   "CCT Category": "",
   "AM Category": "",
   "1=Powder or 0=Suspension-based": 1,
   "UP Pressure (MPa)": "55",
   "CIP Pressure (MPa)": "",
   "HIP (MPa)": "",
   "HIP (1=yes or 0=no)": 0,
   "ND (mm)": "nd",
   "Zr (vol.%)": 15,
   "Al (vol.%)": 85,
   "Zr + Al (vol.%)": 100,
   "0=Al or 1=Zr": "nd",
   "PS Zr (μm)": "0.35",
   "PS Al (μm)": "0.44",
   "PS (μm)": "nd",
   "Additives": "Citric Acid (0,6 % wt) / Polyethylene glicol (2 %wt)",
   "Zirconia dopant": "Y2O3",
   "Amount of zirconia dopant (mol.%)": "3",
   "Sloading (vol.%)": "nd",
   "ST (ºC)": 1550,
   "t (h)": "2",
   "LS (%)": "nd",
   "s.d.": "nd",
   "n": "nd",
   "VS (%)": "nd",
   "RD (%)": "99.55",
   "s.d..1": "0.04",
   "n.1": "nd",
   "Gr Zr (μm)": "nd",
   "s.d..2": "nd",
   "n.2": "150",
   "Gr Al (μm)": "nd",
   "s.d..3": "nd",
   "n.3": "150",
   "E (GPa)": "324.79",
   "s.d..4": "nd",
   "n.4": "nd",
   "Method E": "RoM",
   "H (GPa)": "17.14",
   "s.d..5": "0.38",
   "n.5": "30",
   "Method H": "vickers",
   "Indentation load (N)": "98.1",
   "FS 3pt (MPa)": "nd",
   "s.d..6": "nd",
   "n.6": "nd",
   "FS 4pt (MPa)": "510.79",
   "s.d..7": "nd",
   "n.7": "nd",
   "B3B (MPa)": "nd",
   "s.d..8": "nd",
   "n.8": "nd",
   "Weibull (m)": "nd",
   "s.d..9": "nd",
   "n.9": "nd",
   "ORIGINAL KIc média": "4,57 (anstis); 6,85 (casellas); 6,54 (Niihara)",
   "ORIGINAL d.p.": "0,69; 1,04; 0,96",
   "KIc (MPa (m)^1": {
      "2)": "4.57"
   },
   "s.d..10": "0.69",
   "n.10": "60",
   "Method KIc": "Anstis",
   "CTE (10-6 ºC-1)": "nd",
   "s.d..11": "nd",
   "n.11": "nd",
   "K (W": {
      "m.K)": "nd"
   },
   "s.d..12": "nd",
   "n.12": "nd",
   "Observações": ""
},
 {
   "#": 75,
   "# old": 86,
   "Check": "Check",
   "Year": 2004,
   "Estudo": "Moraes et al 2004 ",
   "Screening": "não encontro",
   "Technology Macro Group": "PP",
   "Technology": "UP",
   "Category": "UP",
   "PP Category": "",
   "CCT Category": "",
   "AM Category": "",
   "1=Powder or 0=Suspension-based": 1,
   "UP Pressure (MPa)": "55",
   "CIP Pressure (MPa)": "",
   "HIP (MPa)": "",
   "HIP (1=yes or 0=no)": 0,
   "ND (mm)": "nd",
   "Zr (vol.%)": 10,
   "Al (vol.%)": 90,
   "Zr + Al (vol.%)": 100,
   "0=Al or 1=Zr": "nd",
   "PS Zr (μm)": "0.35",
   "PS Al (μm)": "0.44",
   "PS (μm)": "nd",
   "Additives": "Citric Acid (0,6 % wt) / Polyethylene glicol (2 %wt)",
   "Zirconia dopant": "Y2O3",
   "Amount of zirconia dopant (mol.%)": "3",
   "Sloading (vol.%)": "nd",
   "ST (ºC)": 1550,
   "t (h)": "2",
   "LS (%)": "nd",
   "s.d.": "nd",
   "n": "nd",
   "VS (%)": "nd",
   "RD (%)": "99.52",
   "s.d..1": "0.35",
   "n.1": "nd",
   "Gr Zr (μm)": "nd",
   "s.d..2": "nd",
   "n.2": "150",
   "Gr Al (μm)": "nd",
   "s.d..3": "nd",
   "n.3": "150",
   "E (GPa)": "338.85",
   "s.d..4": "nd",
   "n.4": "nd",
   "Method E": "RoM",
   "H (GPa)": "17.38",
   "s.d..5": "0.23",
   "n.5": "30",
   "Method H": "vickers",
   "Indentation load (N)": "98.1",
   "FS 3pt (MPa)": "nd",
   "s.d..6": "nd",
   "n.6": "nd",
   "FS 4pt (MPa)": "491.14",
   "s.d..7": "nd",
   "n.7": "nd",
   "B3B (MPa)": "nd",
   "s.d..8": "nd",
   "n.8": "nd",
   "Weibull (m)": "nd",
   "s.d..9": "nd",
   "n.9": "nd",
   "ORIGINAL KIc média": "4,43 (anstis); 6,65 (casellas); 6,34 (Niihara)",
   "ORIGINAL d.p.": "0,54; 0,81; 0,74",
   "KIc (MPa (m)^1": {
      "2)": "4.43"
   },
   "s.d..10": "0.54",
   "n.10": "60",
   "Method KIc": "Anstis",
   "CTE (10-6 ºC-1)": "nd",
   "s.d..11": "nd",
   "n.11": "nd",
   "K (W": {
      "m.K)": "nd"
   },
   "s.d..12": "nd",
   "n.12": "nd",
   "Observações": ""
},
 {
   "#": 76,
   "# old": 87,
   "Check": "Check",
   "Year": 2004,
   "Estudo": "Moraes et al 2004 ",
   "Screening": "não encontro",
   "Technology Macro Group": "PP",
   "Technology": "UP",
   "Category": "UP",
   "PP Category": "",
   "CCT Category": "",
   "AM Category": "",
   "1=Powder or 0=Suspension-based": 1,
   "UP Pressure (MPa)": "55",
   "CIP Pressure (MPa)": "",
   "HIP (MPa)": "",
   "HIP (1=yes or 0=no)": 0,
   "ND (mm)": "nd",
   "Zr (vol.%)": 7,
   "Al (vol.%)": 93,
   "Zr + Al (vol.%)": 100,
   "0=Al or 1=Zr": "nd",
   "PS Zr (μm)": "0.35",
   "PS Al (μm)": "0.44",
   "PS (μm)": "nd",
   "Additives": "Citric Acid (0,6 % wt) / Polyethylene glicol (2 %wt)",
   "Zirconia dopant": "Y2O3",
   "Amount of zirconia dopant (mol.%)": "3",
   "Sloading (vol.%)": "nd",
   "ST (ºC)": 1550,
   "t (h)": "2",
   "LS (%)": "nd",
   "s.d.": "nd",
   "n": "nd",
   "VS (%)": "nd",
   "RD (%)": "99.35",
   "s.d..1": "0.2",
   "n.1": "nd",
   "Gr Zr (μm)": "nd",
   "s.d..2": "nd",
   "n.2": "150",
   "Gr Al (μm)": "nd",
   "s.d..3": "nd",
   "n.3": "150",
   "E (GPa)": "351.54",
   "s.d..4": "nd",
   "n.4": "nd",
   "Method E": "RoM",
   "H (GPa)": "17.41",
   "s.d..5": "0.21",
   "n.5": "30",
   "Method H": "vickers",
   "Indentation load (N)": "98.1",
   "FS 3pt (MPa)": "nd",
   "s.d..6": "nd",
   "n.6": "nd",
   "FS 4pt (MPa)": "473.13",
   "s.d..7": "nd",
   "n.7": "nd",
   "B3B (MPa)": "nd",
   "s.d..8": "nd",
   "n.8": "nd",
   "Weibull (m)": "nd",
   "s.d..9": "nd",
   "n.9": "nd",
   "ORIGINAL KIc média": "4,29 (anstis); 6,43 (casellas); 6,14 (Niihara)",
   "ORIGINAL d.p.": "0,38; 0,57; 0,53",
   "KIc (MPa (m)^1": {
      "2)": "4.29"
   },
   "s.d..10": "0.38",
   "n.10": "60",
   "Method KIc": "Anstis",
   "CTE (10-6 ºC-1)": "nd",
   "s.d..11": "nd",
   "n.11": "nd",
   "K (W": {
      "m.K)": "nd"
   },
   "s.d..12": "nd",
   "n.12": "nd",
   "Observações": ""
},
 {
   "#": 77,
   "# old": 88,
   "Check": "Check",
   "Year": 2004,
   "Estudo": "Moraes et al 2004 ",
   "Screening": "não encontro",
   "Technology Macro Group": "PP",
   "Technology": "UP",
   "Category": "UP",
   "PP Category": "",
   "CCT Category": "",
   "AM Category": "",
   "1=Powder or 0=Suspension-based": 1,
   "UP Pressure (MPa)": "55",
   "CIP Pressure (MPa)": "",
   "HIP (MPa)": "",
   "HIP (1=yes or 0=no)": 0,
   "ND (mm)": "nd",
   "Zr (vol.%)": 3,
   "Al (vol.%)": 97,
   "Zr + Al (vol.%)": 100,
   "0=Al or 1=Zr": "nd",
   "PS Zr (μm)": "0.35",
   "PS Al (μm)": "0.44",
   "PS (μm)": "nd",
   "Additives": "Citric Acid (0,6 % wt) / Polyethylene glicol (2 %wt)",
   "Zirconia dopant": "Y2O3",
   "Amount of zirconia dopant (mol.%)": "3",
   "Sloading (vol.%)": "nd",
   "ST (ºC)": 1550,
   "t (h)": "2",
   "LS (%)": "nd",
   "s.d.": "nd",
   "n": "nd",
   "VS (%)": "nd",
   "RD (%)": "99.29",
   "s.d..1": "0.1",
   "n.1": "nd",
   "Gr Zr (μm)": "nd",
   "s.d..2": "nd",
   "n.2": "150",
   "Gr Al (μm)": "nd",
   "s.d..3": "nd",
   "n.3": "150",
   "E (GPa)": "365.22",
   "s.d..4": "nd",
   "n.4": "nd",
   "Method E": "RoM",
   "H (GPa)": "17.48",
   "s.d..5": "0.76",
   "n.5": "30",
   "Method H": "vickers",
   "Indentation load (N)": "98.1",
   "FS 3pt (MPa)": "nd",
   "s.d..6": "nd",
   "n.6": "nd",
   "FS 4pt (MPa)": "441.4",
   "s.d..7": "nd",
   "n.7": "nd",
   "B3B (MPa)": "nd",
   "s.d..8": "nd",
   "n.8": "nd",
   "Weibull (m)": "nd",
   "s.d..9": "nd",
   "n.9": "nd",
   "ORIGINAL KIc média": "4,25 (anstis); 6,38 (casellas). 6,09 (Niihara)",
   "ORIGINAL d.p.": "0,60; 0,89; 0,89",
   "KIc (MPa (m)^1": {
      "2)": "4.25"
   },
   "s.d..10": "0.6",
   "n.10": "60",
   "Method KIc": "Anstis",
   "CTE (10-6 ºC-1)": "nd",
   "s.d..11": "nd",
   "n.11": "nd",
   "K (W": {
      "m.K)": "nd"
   },
   "s.d..12": "nd",
   "n.12": "nd",
   "Observações": ""
},
 {
   "#": 78,
   "# old": 89,
   "Check": "Check",
   "Year": 2004,
   "Estudo": "Moraes et al 2004 ",
   "Screening": "não encontro",
   "Technology Macro Group": "PP",
   "Technology": "UP",
   "Category": "UP",
   "PP Category": "",
   "CCT Category": "",
   "AM Category": "",
   "1=Powder or 0=Suspension-based": 1,
   "UP Pressure (MPa)": "55",
   "CIP Pressure (MPa)": "",
   "HIP (MPa)": "",
   "HIP (1=yes or 0=no)": 0,
   "ND (mm)": "nd",
   "Zr (vol.%)": 0,
   "Al (vol.%)": 100,
   "Zr + Al (vol.%)": 100,
   "0=Al or 1=Zr": "0",
   "PS Zr (μm)": "0",
   "PS Al (μm)": "0.44",
   "PS (μm)": "0.44",
   "Additives": "Citric Acid (0,6 % wt) / Polyethylene glicol (2 %wt)",
   "Zirconia dopant": "",
   "Amount of zirconia dopant (mol.%)": "",
   "Sloading (vol.%)": "nd",
   "ST (ºC)": 1550,
   "t (h)": "2",
   "LS (%)": "nd",
   "s.d.": "nd",
   "n": "nd",
   "VS (%)": "nd",
   "RD (%)": "99.13",
   "s.d..1": "0.13",
   "n.1": "nd",
   "Gr Zr (μm)": "nd",
   "s.d..2": "nd",
   "n.2": "150",
   "Gr Al (μm)": "nd",
   "s.d..3": "nd",
   "n.3": "150",
   "E (GPa)": "380",
   "s.d..4": "nd",
   "n.4": "nd",
   "Method E": "RoM",
   "H (GPa)": "17.53",
   "s.d..5": "0.52",
   "n.5": "30",
   "Method H": "vickers",
   "Indentation load (N)": "98.1",
   "FS 3pt (MPa)": "nd",
   "s.d..6": "nd",
   "n.6": "nd",
   "FS 4pt (MPa)": "396.71",
   "s.d..7": "nd",
   "n.7": "nd",
   "B3B (MPa)": "nd",
   "s.d..8": "nd",
   "n.8": "nd",
   "Weibull (m)": "nd",
   "s.d..9": "nd",
   "n.9": "nd",
   "ORIGINAL KIc média": "4,06 (anstis); 6,10 (casellas); 5,81 (Niihara)",
   "ORIGINAL d.p.": "0,36; 0,54; 0,54",
   "KIc (MPa (m)^1": {
      "2)": "4.06"
   },
   "s.d..10": "0.36",
   "n.10": "60",
   "Method KIc": "Anstis",
   "CTE (10-6 ºC-1)": "nd",
   "s.d..11": "nd",
   "n.11": "nd",
   "K (W": {
      "m.K)": "nd"
   },
   "s.d..12": "nd",
   "n.12": "nd",
   "Observações": ""
},
 {
   "#": 79,
   "# old": 91,
   "Check": "",
   "Year": 2015,
   "Estudo": "Xu et al 2015",
   "Screening": "CCT - Gelcasting;",
   "Technology Macro Group": "CCT",
   "Technology": "Slip Casting ",
   "Category": "Slip Casting",
   "PP Category": "",
   "CCT Category": "SC",
   "AM Category": "",
   "1=Powder or 0=Suspension-based": 0,
   "UP Pressure (MPa)": "",
   "CIP Pressure (MPa)": "",
   "HIP (MPa)": "",
   "HIP (1=yes or 0=no)": 0,
   "ND (mm)": "nd",
   "Zr (vol.%)": 0,
   "Al (vol.%)": 100,
   "Zr + Al (vol.%)": 100,
   "0=Al or 1=Zr": "0",
   "PS Zr (μm)": "0",
   "PS Al (μm)": "0.33",
   "PS (μm)": "0.33",
   "Additives": "0,625 wt% Curdlan",
   "Zirconia dopant": "",
   "Amount of zirconia dopant (mol.%)": "",
   "Sloading (vol.%)": "50",
   "ST (ºC)": 1550,
   "t (h)": "2",
   "LS (%)": "2.38",
   "s.d.": "nd",
   "n": "nd",
   "VS (%)": "19.2",
   "RD (%)": "98.3",
   "s.d..1": "nd",
   "n.1": "nd",
   "Gr Zr (μm)": "nd",
   "s.d..2": "nd",
   "n.2": "nd",
   "Gr Al (μm)": "nd",
   "s.d..3": "nd",
   "n.3": "nd",
   "E (GPa)": "nd",
   "s.d..4": "nd",
   "n.4": "nd",
   "Method E": "",
   "H (GPa)": "nd",
   "s.d..5": "nd",
   "n.5": "nd",
   "Method H": "",
   "Indentation load (N)": "",
   "FS 3pt (MPa)": "347",
   "s.d..6": "14",
   "n.6": "10",
   "FS 4pt (MPa)": "nd",
   "s.d..7": "nd",
   "n.7": "nd",
   "B3B (MPa)": "nd",
   "s.d..8": "nd",
   "n.8": "nd",
   "Weibull (m)": "nd",
   "s.d..9": "nd",
   "n.9": "nd",
   "ORIGINAL KIc média": "nd",
   "ORIGINAL d.p.": "nd",
   "KIc (MPa (m)^1": {
      "2)": "nd"
   },
   "s.d..10": "nd",
   "n.10": "nd",
   "Method KIc": "",
   "CTE (10-6 ºC-1)": "nd",
   "s.d..11": "nd",
   "n.11": "nd",
   "K (W": {
      "m.K)": "nd"
   },
   "s.d..12": "nd",
   "n.12": "nd",
   "Observações": ""
},
 {
   "#": 80,
   "# old": 92,
   "Check": "",
   "Year": 2015,
   "Estudo": "Xu et al 2015",
   "Screening": "CCT - Gelcasting;",
   "Technology Macro Group": "CCT",
   "Technology": "Slip Casting ",
   "Category": "Slip Casting",
   "PP Category": "",
   "CCT Category": "SC",
   "AM Category": "",
   "1=Powder or 0=Suspension-based": 0,
   "UP Pressure (MPa)": "",
   "CIP Pressure (MPa)": "",
   "HIP (MPa)": "",
   "HIP (1=yes or 0=no)": 0,
   "ND (mm)": "nd",
   "Zr (vol.%)": 0,
   "Al (vol.%)": 100,
   "Zr + Al (vol.%)": 100,
   "0=Al or 1=Zr": "0",
   "PS Zr (μm)": "0",
   "PS Al (μm)": "0.33",
   "PS (μm)": "0.33",
   "Additives": "0,75 wt% Curdlan",
   "Zirconia dopant": "",
   "Amount of zirconia dopant (mol.%)": "",
   "Sloading (vol.%)": "50",
   "ST (ºC)": 1550,
   "t (h)": "2",
   "LS (%)": "2.14",
   "s.d.": "nd",
   "n": "nd",
   "VS (%)": "17.9",
   "RD (%)": "97.6",
   "s.d..1": "nd",
   "n.1": "nd",
   "Gr Zr (μm)": "nd",
   "s.d..2": "nd",
   "n.2": "nd",
   "Gr Al (μm)": "nd",
   "s.d..3": "nd",
   "n.3": "nd",
   "E (GPa)": "nd",
   "s.d..4": "nd",
   "n.4": "nd",
   "Method E": "",
   "H (GPa)": "nd",
   "s.d..5": "nd",
   "n.5": "nd",
   "Method H": "",
   "Indentation load (N)": "",
   "FS 3pt (MPa)": "325",
   "s.d..6": "25",
   "n.6": "10",
   "FS 4pt (MPa)": "nd",
   "s.d..7": "nd",
   "n.7": "nd",
   "B3B (MPa)": "nd",
   "s.d..8": "nd",
   "n.8": "nd",
   "Weibull (m)": "nd",
   "s.d..9": "nd",
   "n.9": "nd",
   "ORIGINAL KIc média": "nd",
   "ORIGINAL d.p.": "nd",
   "KIc (MPa (m)^1": {
      "2)": "nd"
   },
   "s.d..10": "nd",
   "n.10": "nd",
   "Method KIc": "",
   "CTE (10-6 ºC-1)": "nd",
   "s.d..11": "nd",
   "n.11": "nd",
   "K (W": {
      "m.K)": "nd"
   },
   "s.d..12": "nd",
   "n.12": "nd",
   "Observações": ""
},
 {
   "#": 81,
   "# old": 93,
   "Check": "",
   "Year": 2014,
   "Estudo": "Idzkowska et al 2014",
   "Screening": "CCT - Gelcasting;",
   "Technology Macro Group": "CCT",
   "Technology": "Slip Casting ",
   "Category": "Slip Casting",
   "PP Category": "",
   "CCT Category": "SC",
   "AM Category": "",
   "1=Powder or 0=Suspension-based": 0,
   "UP Pressure (MPa)": "",
   "CIP Pressure (MPa)": "",
   "HIP (MPa)": "",
   "HIP (1=yes or 0=no)": 0,
   "ND (mm)": "nd",
   "Zr (vol.%)": 100,
   "Al (vol.%)": 0,
   "Zr + Al (vol.%)": 100,
   "0=Al or 1=Zr": "1",
   "PS Zr (μm)": "0.4",
   "PS Al (μm)": "0",
   "PS (μm)": "0.4",
   "Additives": "4 wt% of glycerol monoacrylate",
   "Zirconia dopant": "Y2O3",
   "Amount of zirconia dopant (mol.%)": "3",
   "Sloading (vol.%)": "40",
   "ST (ºC)": 1650,
   "t (h)": "1",
   "LS (%)": "nd",
   "s.d.": "nd",
   "n": "nd",
   "VS (%)": "nd",
   "RD (%)": "99",
   "s.d..1": "nd",
   "n.1": "nd",
   "Gr Zr (μm)": "0.84",
   "s.d..2": "nd",
   "n.2": "nd",
   "Gr Al (μm)": "nd",
   "s.d..3": "nd",
   "n.3": "nd",
   "E (GPa)": "nd",
   "s.d..4": "nd",
   "n.4": "nd",
   "Method E": "",
   "H (GPa)": "nd",
   "s.d..5": "nd",
   "n.5": "nd",
   "Method H": "",
   "Indentation load (N)": "",
   "FS 3pt (MPa)": "nd",
   "s.d..6": "nd",
   "n.6": "nd",
   "FS 4pt (MPa)": "nd",
   "s.d..7": "nd",
   "n.7": "nd",
   "B3B (MPa)": "749",
   "s.d..8": "140",
   "n.8": "10",
   "Weibull (m)": "nd",
   "s.d..9": "nd",
   "n.9": "nd",
   "ORIGINAL KIc média": "nd",
   "ORIGINAL d.p.": "nd",
   "KIc (MPa (m)^1": {
      "2)": "nd"
   },
   "s.d..10": "nd",
   "n.10": "nd",
   "Method KIc": "",
   "CTE (10-6 ºC-1)": "nd",
   "s.d..11": "nd",
   "n.11": "nd",
   "K (W": {
      "m.K)": "nd"
   },
   "s.d..12": "nd",
   "n.12": "nd",
   "Observações": ""
},
 {
   "#": 82,
   "# old": 94,
   "Check": "Check",
   "Year": 2017,
   "Estudo": "Zhang et al 2017",
   "Screening": "CCT - Gelcasting;",
   "Technology Macro Group": "CCT",
   "Technology": "Gelcasting",
   "Category": "Gelcasting",
   "PP Category": "",
   "CCT Category": "GC",
   "AM Category": "",
   "1=Powder or 0=Suspension-based": 0,
   "UP Pressure (MPa)": "",
   "CIP Pressure (MPa)": "",
   "HIP (MPa)": "",
   "HIP (1=yes or 0=no)": 0,
   "ND (mm)": "nd",
   "Zr (vol.%)": 0,
   "Al (vol.%)": 100,
   "Zr + Al (vol.%)": 100,
   "0=Al or 1=Zr": "0",
   "PS Zr (μm)": "0",
   "PS Al (μm)": "0.45",
   "PS (μm)": "0.45",
   "Additives": "0,2 wt% Isobam 600AF; 0,1 wt% Isobam104; 0,5 vol% TMAH; gelled at RT",
   "Zirconia dopant": "",
   "Amount of zirconia dopant (mol.%)": "",
   "Sloading (vol.%)": "56",
   "ST (ºC)": 1550,
   "t (h)": "3",
   "LS (%)": "nd",
   "s.d.": "nd",
   "n": "nd",
   "VS (%)": "nd",
   "RD (%)": "nd",
   "s.d..1": "nd",
   "n.1": "nd",
   "Gr Zr (μm)": "nd",
   "s.d..2": "nd",
   "n.2": "nd",
   "Gr Al (μm)": "nd",
   "s.d..3": "nd",
   "n.3": "nd",
   "E (GPa)": "nd",
   "s.d..4": "nd",
   "n.4": "nd",
   "Method E": "",
   "H (GPa)": "nd",
   "s.d..5": "nd",
   "n.5": "nd",
   "Method H": "",
   "Indentation load (N)": "",
   "FS 3pt (MPa)": "531",
   "s.d..6": "13",
   "n.6": "nd",
   "FS 4pt (MPa)": "nd",
   "s.d..7": "nd",
   "n.7": "nd",
   "B3B (MPa)": "nd",
   "s.d..8": "nd",
   "n.8": "nd",
   "Weibull (m)": "nd",
   "s.d..9": "nd",
   "n.9": "nd",
   "ORIGINAL KIc média": "nd",
   "ORIGINAL d.p.": "nd",
   "KIc (MPa (m)^1": {
      "2)": "nd"
   },
   "s.d..10": "nd",
   "n.10": "nd",
   "Method KIc": "",
   "CTE (10-6 ºC-1)": "nd",
   "s.d..11": "nd",
   "n.11": "nd",
   "K (W": {
      "m.K)": "nd"
   },
   "s.d..12": "nd",
   "n.12": "nd",
   "Observações": ""
},
 {
   "#": 83,
   "# old": 95,
   "Check": "Check",
   "Year": 2017,
   "Estudo": "Zhang et al 2017",
   "Screening": "CCT - Gelcasting;",
   "Technology Macro Group": "CCT",
   "Technology": "Gelcasting",
   "Category": "Gelcasting",
   "PP Category": "",
   "CCT Category": "GC",
   "AM Category": "",
   "1=Powder or 0=Suspension-based": 0,
   "UP Pressure (MPa)": "",
   "CIP Pressure (MPa)": "",
   "HIP (MPa)": "",
   "HIP (1=yes or 0=no)": 0,
   "ND (mm)": "nd",
   "Zr (vol.%)": 0,
   "Al (vol.%)": 100,
   "Zr + Al (vol.%)": 100,
   "0=Al or 1=Zr": "0",
   "PS Zr (μm)": "0",
   "PS Al (μm)": "0.45",
   "PS (μm)": "0.45",
   "Additives": "0,2 wt% Isobam 600AF; 0,1 wt% Isobam104; 0,5 vol% TMAH; gelled at RT",
   "Zirconia dopant": "",
   "Amount of zirconia dopant (mol.%)": "",
   "Sloading (vol.%)": "58",
   "ST (ºC)": 1550,
   "t (h)": "3",
   "LS (%)": "nd",
   "s.d.": "nd",
   "n": "nd",
   "VS (%)": "nd",
   "RD (%)": "nd",
   "s.d..1": "nd",
   "n.1": "nd",
   "Gr Zr (μm)": "nd",
   "s.d..2": "nd",
   "n.2": "nd",
   "Gr Al (μm)": "nd",
   "s.d..3": "nd",
   "n.3": "nd",
   "E (GPa)": "nd",
   "s.d..4": "nd",
   "n.4": "nd",
   "Method E": "",
   "H (GPa)": "nd",
   "s.d..5": "nd",
   "n.5": "nd",
   "Method H": "",
   "Indentation load (N)": "",
   "FS 3pt (MPa)": "546",
   "s.d..6": "10",
   "n.6": "nd",
   "FS 4pt (MPa)": "nd",
   "s.d..7": "nd",
   "n.7": "nd",
   "B3B (MPa)": "nd",
   "s.d..8": "nd",
   "n.8": "nd",
   "Weibull (m)": "nd",
   "s.d..9": "nd",
   "n.9": "nd",
   "ORIGINAL KIc média": "nd",
   "ORIGINAL d.p.": "nd",
   "KIc (MPa (m)^1": {
      "2)": "nd"
   },
   "s.d..10": "nd",
   "n.10": "nd",
   "Method KIc": "",
   "CTE (10-6 ºC-1)": "nd",
   "s.d..11": "nd",
   "n.11": "nd",
   "K (W": {
      "m.K)": "nd"
   },
   "s.d..12": "nd",
   "n.12": "nd",
   "Observações": ""
},
 {
   "#": 84,
   "# old": 96,
   "Check": "Check",
   "Year": 2013,
   "Estudo": "Khoshkalam et al 2013",
   "Screening": "CCT - Gelcasting;",
   "Technology Macro Group": "CCT",
   "Technology": "Gelcasting",
   "Category": "Gelcasting",
   "PP Category": "",
   "CCT Category": "GC",
   "AM Category": "",
   "1=Powder or 0=Suspension-based": 0,
   "UP Pressure (MPa)": "",
   "CIP Pressure (MPa)": "",
   "HIP (MPa)": "",
   "HIP (1=yes or 0=no)": 0,
   "ND (mm)": "nd",
   "Zr (vol.%)": 0,
   "Al (vol.%)": 100,
   "Zr + Al (vol.%)": 100,
   "0=Al or 1=Zr": "0",
   "PS Zr (μm)": "0",
   "PS Al (μm)": "1.55",
   "PS (μm)": "1.55",
   "Additives": "15 wt% AM, 0,6 wt% MBAM, 0,6 wt% ammonium polyacrylate as dispersant, 0,15 wt% Polymerization initiator APS (ammonium persulfate), 0,15 wt% catalyst TEMED (tetramethylethylenediamine),",
   "Zirconia dopant": "",
   "Amount of zirconia dopant (mol.%)": "",
   "Sloading (vol.%)": "50",
   "ST (ºC)": 1650,
   "t (h)": "4",
   "LS (%)": "nd",
   "s.d.": "nd",
   "n": "nd",
   "VS (%)": "nd",
   "RD (%)": "96.6",
   "s.d..1": "nd",
   "n.1": "nd",
   "Gr Zr (μm)": "nd",
   "s.d..2": "nd",
   "n.2": "nd",
   "Gr Al (μm)": "nd",
   "s.d..3": "nd",
   "n.3": "nd",
   "E (GPa)": "nd",
   "s.d..4": "nd",
   "n.4": "nd",
   "Method E": "",
   "H (GPa)": "17.5",
   "s.d..5": "2.5",
   "n.5": "6",
   "Method H": "vickers",
   "Indentation load (N)": "98.1",
   "FS 3pt (MPa)": "320",
   "s.d..6": "20",
   "n.6": "nd",
   "FS 4pt (MPa)": "nd",
   "s.d..7": "nd",
   "n.7": "nd",
   "B3B (MPa)": "nd",
   "s.d..8": "nd",
   "n.8": "nd",
   "Weibull (m)": "nd",
   "s.d..9": "nd",
   "n.9": "nd",
   "ORIGINAL KIc média": "3,8 (Anstis)",
   "ORIGINAL d.p.": "0.4",
   "KIc (MPa (m)^1": {
      "2)": "3.8"
   },
   "s.d..10": "0.4",
   "n.10": "6",
   "Method KIc": "Anstis",
   "CTE (10-6 ºC-1)": "nd",
   "s.d..11": "nd",
   "n.11": "nd",
   "K (W": {
      "m.K)": "nd"
   },
   "s.d..12": "nd",
   "n.12": "nd",
   "Observações": ""
},
 {
   "#": 85,
   "# old": 97,
   "Check": "Check",
   "Year": 2013,
   "Estudo": "Khoshkalam et al 2013",
   "Screening": "CCT - Gelcasting;",
   "Technology Macro Group": "CCT",
   "Technology": "Gelcasting",
   "Category": "Gelcasting",
   "PP Category": "",
   "CCT Category": "GC",
   "AM Category": "",
   "1=Powder or 0=Suspension-based": 0,
   "UP Pressure (MPa)": "",
   "CIP Pressure (MPa)": "",
   "HIP (MPa)": "",
   "HIP (1=yes or 0=no)": 0,
   "ND (mm)": "nd",
   "Zr (vol.%)": 10,
   "Al (vol.%)": 90,
   "Zr + Al (vol.%)": 100,
   "0=Al or 1=Zr": "nd",
   "PS Zr (μm)": "5",
   "PS Al (μm)": "1.55",
   "PS (μm)": "nd",
   "Additives": "15 wt% AM, 0,6 wt% MBAM, 0,6 wt% ammonium polyacrylate as dispersant, 0,15 wt% Polymerization initiator APS (ammonium persulfate), 0,15 wt% catalyst TEMED (tetramethylethylenediamine),",
   "Zirconia dopant": "nd",
   "Amount of zirconia dopant (mol.%)": "0",
   "Sloading (vol.%)": "50",
   "ST (ºC)": 1650,
   "t (h)": "4",
   "LS (%)": "nd",
   "s.d.": "nd",
   "n": "nd",
   "VS (%)": "nd",
   "RD (%)": "96.6",
   "s.d..1": "nd",
   "n.1": "nd",
   "Gr Zr (μm)": "nd",
   "s.d..2": "nd",
   "n.2": "nd",
   "Gr Al (μm)": "nd",
   "s.d..3": "nd",
   "n.3": "nd",
   "E (GPa)": "nd",
   "s.d..4": "nd",
   "n.4": "nd",
   "Method E": "",
   "H (GPa)": "17.5",
   "s.d..5": "2.5",
   "n.5": "6",
   "Method H": "vickers",
   "Indentation load (N)": "98.1",
   "FS 3pt (MPa)": "375",
   "s.d..6": "45",
   "n.6": "nd",
   "FS 4pt (MPa)": "nd",
   "s.d..7": "nd",
   "n.7": "nd",
   "B3B (MPa)": "nd",
   "s.d..8": "nd",
   "n.8": "nd",
   "Weibull (m)": "nd",
   "s.d..9": "nd",
   "n.9": "nd",
   "ORIGINAL KIc média": "4,4 (Anstis)",
   "ORIGINAL d.p.": "0.3",
   "KIc (MPa (m)^1": {
      "2)": "4.4"
   },
   "s.d..10": "0.3",
   "n.10": "6",
   "Method KIc": "Anstis",
   "CTE (10-6 ºC-1)": "nd",
   "s.d..11": "nd",
   "n.11": "nd",
   "K (W": {
      "m.K)": "nd"
   },
   "s.d..12": "nd",
   "n.12": "nd",
   "Observações": ""
},
 {
   "#": 86,
   "# old": 98,
   "Check": "Check",
   "Year": 2013,
   "Estudo": "Khoshkalam et al 2013",
   "Screening": "CCT - Gelcasting;",
   "Technology Macro Group": "CCT",
   "Technology": "Gelcasting",
   "Category": "Gelcasting",
   "PP Category": "",
   "CCT Category": "GC",
   "AM Category": "",
   "1=Powder or 0=Suspension-based": 0,
   "UP Pressure (MPa)": "",
   "CIP Pressure (MPa)": "",
   "HIP (MPa)": "",
   "HIP (1=yes or 0=no)": 0,
   "ND (mm)": "nd",
   "Zr (vol.%)": 15,
   "Al (vol.%)": 85,
   "Zr + Al (vol.%)": 100,
   "0=Al or 1=Zr": "nd",
   "PS Zr (μm)": "5",
   "PS Al (μm)": "1.55",
   "PS (μm)": "nd",
   "Additives": "15 wt% AM, 0,6 wt% MBAM, 0,6 wt% ammonium polyacrylate as dispersant, 0,15 wt% Polymerization initiator APS (ammonium persulfate), 0,15 wt% catalyst TEMED (tetramethylethylenediamine),",
   "Zirconia dopant": "nd",
   "Amount of zirconia dopant (mol.%)": "0",
   "Sloading (vol.%)": "50",
   "ST (ºC)": 1650,
   "t (h)": "4",
   "LS (%)": "nd",
   "s.d.": "nd",
   "n": "nd",
   "VS (%)": "nd",
   "RD (%)": "96.6",
   "s.d..1": "nd",
   "n.1": "nd",
   "Gr Zr (μm)": "nd",
   "s.d..2": "nd",
   "n.2": "nd",
   "Gr Al (μm)": "nd",
   "s.d..3": "nd",
   "n.3": "nd",
   "E (GPa)": "nd",
   "s.d..4": "nd",
   "n.4": "nd",
   "Method E": "",
   "H (GPa)": "17",
   "s.d..5": "2",
   "n.5": "6",
   "Method H": "vickers",
   "Indentation load (N)": "98.1",
   "FS 3pt (MPa)": "390",
   "s.d..6": "30",
   "n.6": "nd",
   "FS 4pt (MPa)": "nd",
   "s.d..7": "nd",
   "n.7": "nd",
   "B3B (MPa)": "nd",
   "s.d..8": "nd",
   "n.8": "nd",
   "Weibull (m)": "nd",
   "s.d..9": "nd",
   "n.9": "nd",
   "ORIGINAL KIc média": "4,3 (Anstis)",
   "ORIGINAL d.p.": "0.3",
   "KIc (MPa (m)^1": {
      "2)": "4.3"
   },
   "s.d..10": "0.3",
   "n.10": "6",
   "Method KIc": "Anstis",
   "CTE (10-6 ºC-1)": "nd",
   "s.d..11": "nd",
   "n.11": "nd",
   "K (W": {
      "m.K)": "nd"
   },
   "s.d..12": "nd",
   "n.12": "nd",
   "Observações": ""
},
 {
   "#": 87,
   "# old": 99,
   "Check": "Check",
   "Year": 2013,
   "Estudo": "Khoshkalam et al 2013",
   "Screening": "CCT - Gelcasting;",
   "Technology Macro Group": "CCT",
   "Technology": "Gelcasting",
   "Category": "Gelcasting",
   "PP Category": "",
   "CCT Category": "GC",
   "AM Category": "",
   "1=Powder or 0=Suspension-based": 0,
   "UP Pressure (MPa)": "",
   "CIP Pressure (MPa)": "",
   "HIP (MPa)": "",
   "HIP (1=yes or 0=no)": 0,
   "ND (mm)": "nd",
   "Zr (vol.%)": 20,
   "Al (vol.%)": 80,
   "Zr + Al (vol.%)": 100,
   "0=Al or 1=Zr": "nd",
   "PS Zr (μm)": "5",
   "PS Al (μm)": "1.55",
   "PS (μm)": "nd",
   "Additives": "15 wt% AM, 0,6 wt% MBAM, 0,6 wt% ammonium polyacrylate as dispersant, 0,15 wt% Polymerization initiator APS (ammonium persulfate), 0,15 wt% catalyst TEMED (tetramethylethylenediamine),",
   "Zirconia dopant": "nd",
   "Amount of zirconia dopant (mol.%)": "0",
   "Sloading (vol.%)": "50",
   "ST (ºC)": 1650,
   "t (h)": "4",
   "LS (%)": "nd",
   "s.d.": "nd",
   "n": "nd",
   "VS (%)": "nd",
   "RD (%)": "96.6",
   "s.d..1": "nd",
   "n.1": "nd",
   "Gr Zr (μm)": "nd",
   "s.d..2": "nd",
   "n.2": "nd",
   "Gr Al (μm)": "1.75",
   "s.d..3": "nd",
   "n.3": "nd",
   "E (GPa)": "nd",
   "s.d..4": "nd",
   "n.4": "nd",
   "Method E": "",
   "H (GPa)": "17",
   "s.d..5": "2.5",
   "n.5": "6",
   "Method H": "vickers",
   "Indentation load (N)": "98.1",
   "FS 3pt (MPa)": "390",
   "s.d..6": "30",
   "n.6": "nd",
   "FS 4pt (MPa)": "nd",
   "s.d..7": "nd",
   "n.7": "nd",
   "B3B (MPa)": "nd",
   "s.d..8": "nd",
   "n.8": "nd",
   "Weibull (m)": "nd",
   "s.d..9": "nd",
   "n.9": "nd",
   "ORIGINAL KIc média": "3,9 (Anstis)",
   "ORIGINAL d.p.": "0.4",
   "KIc (MPa (m)^1": {
      "2)": "3.9"
   },
