Repository: bearkillerPT/IV

# Technical Ceramics Manufacturing Analysis
This is a project made for Universidade of Aveiro for a class named Information Visualization.
The live demo of the site is available at:
https://iv.bearkillerpt.xyz
Both the presentation and report are also live as pdfs at:
https://iv.bearkillerpt.xyz/report.pdf
https://iv.bearkillerpt.xyz/presentation.pdf

File: technical_ceramics/src/data.json (part 5 of 7)
[
   "s.d..10": "0.4",
   "n.10": "6",
   "Method KIc": "Anstis",
   "CTE (10-6 ºC-1)": "nd",
   "s.d..11": "nd",
   "n.11": "nd",
   "K (W": {
      "m.K)": "nd"
   },
   "s.d..12": "nd",
   "n.12": "nd",
   "Observações": ""
},
 {
   "#": 88,
   "# old": 100,
   "Check": "Check",
   "Year": 2014,
   "Estudo": "Warcholinski et al 2014",
   "Screening": "CCT - Slipcasting;",
   "Technology Macro Group": "CCT",
   "Technology": "Slip Casting",
   "Category": "Slip Casting",
   "PP Category": "",
   "CCT Category": "SC",
   "AM Category": "",
   "1=Powder or 0=Suspension-based": 0,
   "UP Pressure (MPa)": "",
   "CIP Pressure (MPa)": "",
   "HIP (MPa)": "",
   "HIP (1=yes or 0=no)": 0,
   "ND (mm)": "nd",
   "Zr (vol.%)": 0,
   "Al (vol.%)": 100,
   "Zr + Al (vol.%)": 100,
   "0=Al or 1=Zr": "0",
   "PS Zr (μm)": "0",
   "PS Al (μm)": "0.5",
   "PS (μm)": "0.5",
   "Additives": "Dolapix FF 7",
   "Zirconia dopant": "",
   "Amount of zirconia dopant (mol.%)": "",
   "Sloading (vol.%)": "nd",
   "ST (ºC)": 1550,
   "t (h)": "nd",
   "LS (%)": "nd",
   "s.d.": "nd",
   "n": "nd",
   "VS (%)": "nd",
   "RD (%)": "97",
   "s.d..1": "nd",
   "n.1": "nd",
   "Gr Zr (μm)": "nd",
   "s.d..2": "nd",
   "n.2": "nd",
   "Gr Al (μm)": "3,5",
   "s.d..3": "nd",
   "n.3": "nd",
   "E (GPa)": "nd",
   "s.d..4": "nd",
   "n.4": "nd",
   "Method E": "",
   "H (GPa)": "15.3",
   "s.d..5": "nd",
   "n.5": "nd",
   "Method H": "vickers",
   "Indentation load (N)": "20",
   "FS 3pt (MPa)": "300",
   "s.d..6": "nd",
   "n.6": "nd",
   "FS 4pt (MPa)": "nd",
   "s.d..7": "nd",
   "n.7": "nd",
   "B3B (MPa)": "nd",
   "s.d..8": "nd",
   "n.8": "nd",
   "Weibull (m)": "nd",
   "s.d..9": "nd",
   "n.9": "nd",
   "ORIGINAL KIc média": "4,5 (SEBN)",
   "ORIGINAL d.p.": "nd",
   "KIc (MPa (m)^1": {
      "2)": "4.5"
   },
   "s.d..10": "nd",
   "n.10": "nd",
   "Method KIc": "SEBN",
   "CTE (10-6 ºC-1)": "nd",
   "s.d..11": "nd",
   "n.11": "nd",
   "K (W": {
      "m.K)": "nd"
   },
   "s.d..12": "nd",
   "n.12": "nd",
   "Observações": ""
},
 {
   "#": 89,
   "# old": 101,
   "Check": "Check",
   "Year": 2014,
   "Estudo": "Warcholinski et al 2014",
   "Screening": "CCT - Slipcasting;",
   "Technology Macro Group": "CCT",
   "Technology": "Slip Casting",
   "Category": "Slip Casting",
   "PP Category": "",
   "CCT Category": "SC",
   "AM Category": "",
   "1=Powder or 0=Suspension-based": 0,
   "UP Pressure (MPa)": "",
   "CIP Pressure (MPa)": "",
   "HIP (MPa)": "",
   "HIP (1=yes or 0=no)": 0,
   "ND (mm)": "nd",
   "Zr (vol.%)": 7,
   "Al (vol.%)": 93,
   "Zr + Al (vol.%)": 100,
   "0=Al or 1=Zr": "nd",
   "PS Zr (μm)": "0.05",
   "PS Al (μm)": "0.5",
   "PS (μm)": "nd",
   "Additives": "Dolapix FF 7 (Zircónia usada estabilizada com 5,3 % itria",
   "Zirconia dopant": "Y2O3",
   "Amount of zirconia dopant (mol.%)": "3",
   "Sloading (vol.%)": "nd",
   "ST (ºC)": 1550,
   "t (h)": "nd",
   "LS (%)": "nd",
   "s.d.": "nd",
   "n": "nd",
   "VS (%)": "nd",
   "RD (%)": "97",
   "s.d..1": "nd",
   "n.1": "nd",
   "Gr Zr (μm)": "nd",
   "s.d..2": "nd",
   "n.2": "nd",
   "Gr Al (μm)": "nd",
   "s.d..3": "nd",
   "n.3": "nd",
   "E (GPa)": "nd",
   "s.d..4": "nd",
   "n.4": "nd",
   "Method E": "",
   "H (GPa)": "16.5",
   "s.d..5": "nd",
   "n.5": "nd",
   "Method H": "vickers",
   "Indentation load (N)": "20",
   "FS 3pt (MPa)": "430",
   "s.d..6": "nd",
   "n.6": "nd",
   "FS 4pt (MPa)": "nd",
   "s.d..7": "nd",
   "n.7": "nd",
   "B3B (MPa)": "nd",
   "s.d..8": "nd",
   "n.8": "nd",
   "Weibull (m)": "nd",
   "s.d..9": "nd",
   "n.9": "nd",
   "ORIGINAL KIc média": "6,5 (SEBN)",
   "ORIGINAL d.p.": "nd",
   "KIc (MPa (m)^1": {
      "2)": "6.5"
   },
   "s.d..10": "nd",
   "n.10": "nd",
   "Method KIc": "SEBN",
   "CTE (10-6 ºC-1)": "nd",
   "s.d..11": "nd",
   "n.11": "nd",
   "K (W": {
      "m.K)": "nd"
   },
   "s.d..12": "nd",
   "n.12": "nd",
   "Observações": ""
},
 {
   "#": 90,
   "# old": 102,
   "Check": "Check",
   "Year": 2014,
   "Estudo": "Warcholinski et al 2014",
   "Screening": "CCT - Slipcasting;",
   "Technology Macro Group": "CCT",
   "Technology": "Slip Casting",
   "Category": "Slip Casting",
   "PP Category": "",
   "CCT Category": "SC",
   "AM Category": "",
   "1=Powder or 0=Suspension-based": 0,
   "UP Pressure (MPa)": "",
   "CIP Pressure (MPa)": "",
   "HIP (MPa)": "",
   "HIP (1=yes or 0=no)": 0,
   "ND (mm)": "nd",
   "Zr (vol.%)": 10,
   "Al (vol.%)": 90,
   "Zr + Al (vol.%)": 100,
   "0=Al or 1=Zr": "nd",
   "PS Zr (μm)": "0.05",
   "PS Al (μm)": "0.5",
   "PS (μm)": "nd",
   "Additives": "Dolapix FF 7 (Zircónia usada estabilizada com 5,3 % itria",
   "Zirconia dopant": "Y2O3",
   "Amount of zirconia dopant (mol.%)": "3",
   "Sloading (vol.%)": "nd",
   "ST (ºC)": 1550,
   "t (h)": "nd",
   "LS (%)": "nd",
   "s.d.": "nd",
   "n": "nd",
   "VS (%)": "nd",
   "RD (%)": "98",
   "s.d..1": "nd",
   "n.1": "nd",
   "Gr Zr (μm)": "nd",
   "s.d..2": "nd",
   "n.2": "nd",
   "Gr Al (μm)": "2",
   "s.d..3": "nd",
   "n.3": "nd",
   "E (GPa)": "nd",
   "s.d..4": "nd",
   "n.4": "nd",
   "Method E": "",
   "H (GPa)": "16.8",
   "s.d..5": "nd",
   "n.5": "nd",
   "Method H": "vickers",
   "Indentation load (N)": "20",
   "FS 3pt (MPa)": "490",
   "s.d..6": "nd",
   "n.6": "nd",
   "FS 4pt (MPa)": "nd",
   "s.d..7": "nd",
   "n.7": "nd",
   "B3B (MPa)": "nd",
   "s.d..8": "nd",
   "n.8": "nd",
   "Weibull (m)": "nd",
   "s.d..9": "nd",
   "n.9": "nd",
   "ORIGINAL KIc média": "6,9 (SEBN)",
   "ORIGINAL d.p.": "nd",
   "KIc (MPa (m)^1": {
      "2)": "6.9"
   },
   "s.d..10": "nd",
   "n.10": "nd",
   "Method KIc": "SEBN",
   "CTE (10-6 ºC-1)": "nd",
   "s.d..11": "nd",
   "n.11": "nd",
   "K (W": {
      "m.K)": "nd"
   },
   "s.d..12": "nd",
   "n.12": "nd",
   "Observações": ""
},
 {
   "#": 91,
   "# old": 103,
   "Check": "Check",
   "Year": 2014,
   "Estudo": "Warcholinski et al 2014",
   "Screening": "CCT - Slipcasting;",
   "Technology Macro Group": "CCT",
   "Technology": "Slip Casting",
   "Category": "Slip Casting",
   "PP Category": "",
   "CCT Category": "SC",
   "AM Category": "",
   "1=Powder or 0=Suspension-based": 0,
   "UP Pressure (MPa)": "",
   "CIP Pressure (MPa)": "",
   "HIP (MPa)": "",
   "HIP (1=yes or 0=no)": 0,
   "ND (mm)": "nd",
   "Zr (vol.%)": 14,
   "Al (vol.%)": 86,
   "Zr + Al (vol.%)": 100,
   "0=Al or 1=Zr": "nd",
   "PS Zr (μm)": "0.05",
   "PS Al (μm)": "0.5",
   "PS (μm)": "nd",
   "Additives": "Dolapix FF 7 (Zircónia usada estabilizada com 5,3 % itria",
   "Zirconia dopant": "Y2O3",
   "Amount of zirconia dopant (mol.%)": "3",
   "Sloading (vol.%)": "nd",
   "ST (ºC)": 1550,
   "t (h)": "nd",
   "LS (%)": "nd",
   "s.d.": "nd",
   "n": "nd",
   "VS (%)": "nd",
   "RD (%)": "98",
   "s.d..1": "nd",
   "n.1": "nd",
   "Gr Zr (μm)": "nd",
   "s.d..2": "nd",
   "n.2": "nd",
   "Gr Al (μm)": "nd",
   "s.d..3": "nd",
   "n.3": "nd",
   "E (GPa)": "nd",
   "s.d..4": "nd",
   "n.4": "nd",
   "Method E": "",
   "H (GPa)": "15.7",
   "s.d..5": "nd",
   "n.5": "nd",
   "Method H": "vickers",
   "Indentation load (N)": "20",
   "FS 3pt (MPa)": "480",
   "s.d..6": "nd",
   "n.6": "nd",
   "FS 4pt (MPa)": "nd",
   "s.d..7": "nd",
   "n.7": "nd",
   "B3B (MPa)": "nd",
   "s.d..8": "nd",
   "n.8": "nd",
   "Weibull (m)": "nd",
   "s.d..9": "nd",
   "n.9": "nd",
   "ORIGINAL KIc média": "6 (SEBN)",
   "ORIGINAL d.p.": "nd",
   "KIc (MPa (m)^1": {
      "2)": "6"
   },
   "s.d..10": "nd",
   "n.10": "nd",
   "Method KIc": "SEBN",
   "CTE (10-6 ºC-1)": "nd",
   "s.d..11": "nd",
   "n.11": "nd",
   "K (W": {
      "m.K)": "nd"
   },
   "s.d..12": "nd",
   "n.12": "nd",
   "Observações": ""
},
 {
   "#": 92,
   "# old": 104,
   "Check": "Check",
   "Year": 2013,
   "Estudo": "Naglieri et al 2013",
   "Screening": "CCT - Slipcasting; PPT - Uniaxial;",
   "Technology Macro Group": "CCT",
   "Technology": "Slip Casting",
   "Category": "Slip Casting",
   "PP Category": "",
   "CCT Category": "SC",
   "AM Category": "",
   "1=Powder or 0=Suspension-based": 0,
   "UP Pressure (MPa)": "",
   "CIP Pressure (MPa)": "",
   "HIP (MPa)": "",
   "HIP (1=yes or 0=no)": 0,
   "ND (mm)": "nd",
   "Zr (vol.%)": 5,
   "Al (vol.%)": 95,
   "Zr + Al (vol.%)": 100,
   "0=Al or 1=Zr": "nd",
   "PS Zr (μm)": "nd",
   "PS Al (μm)": "nd",
   "PS (μm)": "nd",
   "Additives": "nd",
   "Zirconia dopant": "Y2O3",
   "Amount of zirconia dopant (mol.%)": "3",
   "Sloading (vol.%)": "27",
   "ST (ºC)": 1500,
   "t (h)": "1",
   "LS (%)": "nd",
   "s.d.": "nd",
   "n": "nd",
   "VS (%)": "nd",
   "RD (%)": "99",
   "s.d..1": "nd",
   "n.1": "nd",
   "Gr Zr (μm)": "0.26",
   "s.d..2": "nd",
   "n.2": "nd",
   "Gr Al (μm)": "0.88",
   "s.d..3": "nd",
   "n.3": "nd",
   "E (GPa)": "nd",
   "s.d..4": "nd",
   "n.4": "nd",
   "Method E": "",
   "H (GPa)": "18.14",
   "s.d..5": "0.39",
   "n.5": "10",
   "Method H": "vickers",
   "Indentation load (N)": "98.1",
   "FS 3pt (MPa)": "nd",
   "s.d..6": "nd",
   "n.6": "nd",
   "FS 4pt (MPa)": "nd",
   "s.d..7": "nd",
   "n.7": "nd",
   "B3B (MPa)": "nd",
   "s.d..8": "nd",
   "n.8": "nd",
   "Weibull (m)": "nd",
   "s.d..9": "nd",
   "n.9": "nd",
   "ORIGINAL KIc média": "2,7 (Anstis)",
   "ORIGINAL d.p.": "0.21",
   "KIc (MPa (m)^1": {
      "2)": "2.7"
   },
   "s.d..10": "0.21",
   "n.10": "10",
   "Method KIc": "Anstis",
   "CTE (10-6 ºC-1)": "nd",
   "s.d..11": "nd",
   "n.11": "nd",
   "K (W": {
      "m.K)": "nd"
   },
   "s.d..12": "nd",
   "n.12": "nd",
   "Observações": ""
},
 {
   "#": 93,
   "# old": 105,
   "Check": "Check",
   "Year": 2013,
   "Estudo": "Naglieri et al 2013",
   "Screening": "CCT - Slipcasting; PPT - Uniaxial;",
   "Technology Macro Group": "CCT",
   "Technology": "Slip Casting",
   "Category": "Slip Casting",
   "PP Category": "",
   "CCT Category": "SC",
   "AM Category": "",
   "1=Powder or 0=Suspension-based": 0,
   "UP Pressure (MPa)": "",
   "CIP Pressure (MPa)": "",
   "HIP (MPa)": "",
   "HIP (1=yes or 0=no)": 0,
   "ND (mm)": "nd",
   "Zr (vol.%)": 10,
   "Al (vol.%)": 90,
   "Zr + Al (vol.%)": 100,
   "0=Al or 1=Zr": "nd",
   "PS Zr (μm)": "nd",
   "PS Al (μm)": "nd",
   "PS (μm)": "nd",
   "Additives": "nd",
   "Zirconia dopant": "Y2O3",
   "Amount of zirconia dopant (mol.%)": "3",
   "Sloading (vol.%)": "26.5",
   "ST (ºC)": 1500,
   "t (h)": "1",
   "LS (%)": "nd",
   "s.d.": "nd",
   "n": "nd",
   "VS (%)": "nd",
   "RD (%)": "100",
   "s.d..1": "nd",
   "n.1": "nd",
   "Gr Zr (μm)": "0.31",
   "s.d..2": "nd",
   "n.2": "nd",
   "Gr Al (μm)": "0.81",
   "s.d..3": "nd",
   "n.3": "nd",
   "E (GPa)": "nd",
   "s.d..4": "nd",
   "n.4": "nd",
   "Method E": "",
   "H (GPa)": "17.7",
   "s.d..5": "0",
   "n.5": "10",
   "Method H": "vickers",
   "Indentation load (N)": "98.1",
   "FS 3pt (MPa)": "nd",
   "s.d..6": "nd",
   "n.6": "nd",
   "FS 4pt (MPa)": "nd",
   "s.d..7": "nd",
   "n.7": "nd",
   "B3B (MPa)": "nd",
   "s.d..8": "nd",
   "n.8": "nd",
   "Weibull (m)": "nd",
   "s.d..9": "nd",
   "n.9": "nd",
   "ORIGINAL KIc média": "3,55 (Anstis)",
   "ORIGINAL d.p.": "0.3",
   "KIc (MPa (m)^1": {
      "2)": "3.55"
   },
   "s.d..10": "0.3",
   "n.10": "10",
   "Method KIc": "Anstis",
   "CTE (10-6 ºC-1)": "nd",
   "s.d..11": "nd",
   "n.11": "nd",
   "K (W": {
      "m.K)": "nd"
   },
   "s.d..12": "nd",
   "n.12": "nd",
   "Observações": ""
},
 {
   "#": 94,
   "# old": 106,
   "Check": "Check",
   "Year": 2013,
   "Estudo": "Naglieri et al 2013",
   "Screening": "CCT - Slipcasting; PPT - Uniaxial;",
   "Technology Macro Group": "CCT",
   "Technology": "Slip Casting",
   "Category": "Slip Casting",
   "PP Category": "",
   "CCT Category": "SC",
   "AM Category": "",
   "1=Powder or 0=Suspension-based": 0,
   "UP Pressure (MPa)": "",
   "CIP Pressure (MPa)": "",
   "HIP (MPa)": "",
   "HIP (1=yes or 0=no)": 0,
   "ND (mm)": "nd",
   "Zr (vol.%)": 15,
   "Al (vol.%)": 85,
   "Zr + Al (vol.%)": 100,
   "0=Al or 1=Zr": "nd",
   "PS Zr (μm)": "nd",
   "PS Al (μm)": "nd",
   "PS (μm)": "nd",
   "Additives": "nd",
   "Zirconia dopant": "Y2O3",
   "Amount of zirconia dopant (mol.%)": "3",
   "Sloading (vol.%)": "26",
   "ST (ºC)": 1500,
   "t (h)": "1",
   "LS (%)": "nd",
   "s.d.": "nd",
   "n": "nd",
   "VS (%)": "nd",
   "RD (%)": "100",
   "s.d..1": "nd",
   "n.1": "nd",
   "Gr Zr (μm)": "0.31",
   "s.d..2": "nd",
   "n.2": "nd",
   "Gr Al (μm)": "0.75",
   "s.d..3": "nd",
   "n.3": "nd",
   "E (GPa)": "nd",
   "s.d..4": "nd",
   "n.4": "nd",
   "Method E": "",
   "H (GPa)": "16.38",
   "s.d..5": "0.25",
   "n.5": "10",
   "Method H": "vickers",
   "Indentation load (N)": "98.1",
   "FS 3pt (MPa)": "nd",
   "s.d..6": "nd",
   "n.6": "nd",
   "FS 4pt (MPa)": "nd",
   "s.d..7": "nd",
   "n.7": "nd",
   "B3B (MPa)": "nd",
   "s.d..8": "nd",
   "n.8": "nd",
   "Weibull (m)": "nd",
   "s.d..9": "nd",
   "n.9": "nd",
   "ORIGINAL KIc média": "3,3 (Anstis)",
   "ORIGINAL d.p.": "0.1",
   "KIc (MPa (m)^1": {
      "2)": "3.3"
   },
   "s.d..10": "0.1",
   "n.10": "10",
   "Method KIc": "Anstis",
   "CTE (10-6 ºC-1)": "nd",
   "s.d..11": "nd",
   "n.11": "nd",
   "K (W": {
      "m.K)": "nd"
   },
   "s.d..12": "nd",
   "n.12": "nd",
   "Observações": ""
},
 {
   "#": 95,
   "# old": 107,
   "Check": "Check",
   "Year": 2013,
   "Estudo": "Naglieri et al 2013",
   "Screening": "CCT - Slipcasting; PPT - Uniaxial;",
   "Technology Macro Group": "CCT",
   "Technology": "Slip Casting",
   "Category": "Slip Casting",
   "PP Category": "",
   "CCT Category": "SC",
   "AM Category": "",
   "1=Powder or 0=Suspension-based": 0,
   "UP Pressure (MPa)": "",
   "CIP Pressure (MPa)": "",
   "HIP (MPa)": "",
   "HIP (1=yes or 0=no)": 0,
   "ND (mm)": "nd",
   "Zr (vol.%)": 20,
   "Al (vol.%)": 80,
   "Zr + Al (vol.%)": 100,
   "0=Al or 1=Zr": "nd",
   "PS Zr (μm)": "nd",
   "PS Al (μm)": "nd",
   "PS (μm)": "nd",
   "Additives": "nd",
   "Zirconia dopant": "Y2O3",
   "Amount of zirconia dopant (mol.%)": "3",
   "Sloading (vol.%)": "25",
   "ST (ºC)": 1500,
   "t (h)": "1",
   "LS (%)": "nd",
   "s.d.": "nd",
   "n": "nd",
   "VS (%)": "nd",
   "RD (%)": "100",
   "s.d..1": "nd",
   "n.1": "nd",
   "Gr Zr (μm)": "0.36",
   "s.d..2": "nd",
   "n.2": "nd",
   "Gr Al (μm)": "0.7",
   "s.d..3": "nd",
   "n.3": "nd",
   "E (GPa)": "nd",
   "s.d..4": "nd",
   "n.4": "nd",
   "Method E": "",
   "H (GPa)": "16.08",
   "s.d..5": "0.29",
   "n.5": "10",
   "Method H": "vickers",
   "Indentation load (N)": "98.1",
   "FS 3pt (MPa)": "nd",
   "s.d..6": "nd",
   "n.6": "nd",
   "FS 4pt (MPa)": "nd",
   "s.d..7": "nd",
   "n.7": "nd",
   "B3B (MPa)": "nd",
   "s.d..8": "nd",
   "n.8": "nd",
   "Weibull (m)": "nd",
   "s.d..9": "nd",
   "n.9": "nd",
   "ORIGINAL KIc média": "3,05 (Anstis)",
   "ORIGINAL d.p.": "0.06",
   "KIc (MPa (m)^1": {
      "2)": "3.05"
   },
   "s.d..10": "0.06",
   "n.10": "10",
   "Method KIc": "Anstis",
   "CTE (10-6 ºC-1)": "nd",
   "s.d..11": "nd",
   "n.11": "nd",
   "K (W": {
      "m.K)": "nd"
   },
   "s.d..12": "nd",
   "n.12": "nd",
   "Observações": ""
},
 {
   "#": 96,
   "# old": 108,
   "Check": "Check",
   "Year": 2012,
   "Estudo": "Pabst et al 2012",
   "Screening": "CCT - Slipcasting;",
   "Technology Macro Group": "CCT",
   "Technology": "Slip Casting",
   "Category": "Slip Casting",
   "PP Category": "",
   "CCT Category": "SC",
   "AM Category": "",
   "1=Powder or 0=Suspension-based": 0,
   "UP Pressure (MPa)": "",
   "CIP Pressure (MPa)": "",
   "HIP (MPa)": "",
   "HIP (1=yes or 0=no)": 0,
   "ND (mm)": "nd",
   "Zr (vol.%)": 100,
   "Al (vol.%)": 0,
   "Zr + Al (vol.%)": 100,
   "0=Al or 1=Zr": "1",
   "PS Zr (μm)": "0.2",
   "PS Al (μm)": "0",
   "PS (μm)": "0.2",
   "Additives": "1 wt% Dolapix  CE64 (Zircónia com 3-mol% itria)",
   "Zirconia dopant": "Y2O3",
   "Amount of zirconia dopant (mol.%)": "3",
   "Sloading (vol.%)": "27.7",
   "ST (ºC)": 1350,
   "t (h)": "2",
   "LS (%)": "nd",
   "s.d.": "nd",
   "n": "nd",
   "VS (%)": "20.7",
   "RD (%)": "98",
   "s.d..1": "nd",
   "n.1": "nd",
   "Gr Zr (μm)": "nd",
   "s.d..2": "nd",
   "n.2": "nd",
   "Gr Al (μm)": "nd",
   "s.d..3": "nd",
   "n.3": "nd",
   "E (GPa)": "218.2",
   "s.d..4": "nd",
   "n.4": "nd",
   "Method E": "IET",
   "H (GPa)": "nd",
   "s.d..5": "nd",
   "n.5": "nd",
   "Method H": "",
   "Indentation load (N)": "",
   "FS 3pt (MPa)": "nd",
   "s.d..6": "nd",
   "n.6": "nd",
   "FS 4pt (MPa)": "nd",
   "s.d..7": "nd",
   "n.7": "nd",
   "B3B (MPa)": "nd",
   "s.d..8": "nd",
   "n.8": "nd",
   "Weibull (m)": "nd",
   "s.d..9": "nd",
   "n.9": "nd",
   "ORIGINAL KIc média": "nd",
   "ORIGINAL d.p.": "nd",
   "KIc (MPa (m)^1": {
      "2)": "nd"
   },
   "s.d..10": "nd",
   "n.10": "nd",
   "Method KIc": "",
   "CTE (10-6 ºC-1)": "nd",
   "s.d..11": "nd",
   "n.11": "nd",
   "K (W": {
      "m.K)": "nd"
   },
   "s.d..12": "nd",
   "n.12": "nd",
   "Observações": ""
},
 {
   "#": 97,
   "# old": 109,
   "Check": "Check",
   "Year": 2012,
   "Estudo": "Pabst et al 2012",
   "Screening": "CCT - Slipcasting;",
   "Technology Macro Group": "CCT",
   "Technology": "Slip Casting",
   "Category": "Slip Casting",
   "PP Category": "",
   "CCT Category": "SC",
   "AM Category": "",
   "1=Powder or 0=Suspension-based": 0,
   "UP Pressure (MPa)": "",
   "CIP Pressure (MPa)": "",
   "HIP (MPa)": "",
   "HIP (1=yes or 0=no)": 0,
   "ND (mm)": "nd",
   "Zr (vol.%)": 90,
   "Al (vol.%)": 10,
   "Zr + Al (vol.%)": 100,
   "0=Al or 1=Zr": "nd",
   "PS Zr (μm)": "0.2",
   "PS Al (μm)": "0.15",
   "PS (μm)": "nd",
   "Additives": "1 wt% Dolapix  CE64 (Zircónia com 3-mol% itria)",
   "Zirconia dopant": "Y2O3",
   "Amount of zirconia dopant (mol.%)": "3",
   "Sloading (vol.%)": "28.61",
   "ST (ºC)": 1350,
   "t (h)": "2",
   "LS (%)": "nd",
   "s.d.": "nd",
   "n": "nd",
   "VS (%)": "20.3",
   "RD (%)": "98.4",
   "s.d..1": "nd",
   "n.1": "nd",
   "Gr Zr (μm)": "nd",
   "s.d..2": "nd",
   "n.2": "nd",
   "Gr Al (μm)": "nd",
   "s.d..3": "nd",
   "n.3": "nd",
   "E (GPa)": "218.9",
   "s.d..4": "nd",
   "n.4": "nd",
   "Method E": "IET",
   "H (GPa)": "nd",
   "s.d..5": "nd",
   "n.5": "nd",
   "Method H": "",
   "Indentation load (N)": "",
   "FS 3pt (MPa)": "nd",
   "s.d..6": "nd",
   "n.6": "nd",
   "FS 4pt (MPa)": "nd",
   "s.d..7": "nd",
   "n.7": "nd",
   "B3B (MPa)": "nd",
   "s.d..8": "nd",
   "n.8": "nd",
   "Weibull (m)": "nd",
   "s.d..9": "nd",
   "n.9": "nd",
   "ORIGINAL KIc média": "nd",
   "ORIGINAL d.p.": "nd",
   "KIc (MPa (m)^1": {
      "2)": "nd"
   },
   "s.d..10": "nd",
   "n.10": "nd",
   "Method KIc": "",
   "CTE (10-6 ºC-1)": "nd",
   "s.d..11": "nd",
   "n.11": "nd",
   "K (W": {
      "m.K)": "nd"
   },
   "s.d..12": "nd",
   "n.12": "nd",
   "Observações": ""
},
 {
   "#": 98,
   "# old": 110,
   "Check": "Check",
   "Year": 2012,
   "Estudo": "Pabst et al 2012",
   "Screening": "CCT - Slipcasting;",
   "Technology Macro Group": "CCT",
   "Technology": "Slip Casting",
   "Category": "Slip Casting",
   "PP Category": "",
   "CCT Category": "SC",
   "AM Category": "",
   "1=Powder or 0=Suspension-based": 0,
   "UP Pressure (MPa)": "",
   "CIP Pressure (MPa)": "",
   "HIP (MPa)": "",
   "HIP (1=yes or 0=no)": 0,
   "ND (mm)": "nd",
   "Zr (vol.%)": 80,
   "Al (vol.%)": 20,
   "Zr + Al (vol.%)": 100,
   "0=Al or 1=Zr": "nd",
   "PS Zr (μm)": "0.2",
   "PS Al (μm)": "0.15",
   "PS (μm)": "nd",
   "Additives": "1 wt% Dolapix  CE64 (Zircónia com 3-mol% itria)",
   "Zirconia dopant": "Y2O3",
   "Amount of zirconia dopant (mol.%)": "3",
   "Sloading (vol.%)": "29.52",
   "ST (ºC)": 1350,
   "t (h)": "2",
   "LS (%)": "nd",
   "s.d.": "nd",
   "n": "nd",
   "VS (%)": "19.8",
   "RD (%)": "97.5",
   "s.d..1": "nd",
   "n.1": "nd",
   "Gr Zr (μm)": "nd",
   "s.d..2": "nd",
   "n.2": "nd",
   "Gr Al (μm)": "nd",
   "s.d..3": "nd",
   "n.3": "nd",
   "E (GPa)": "221.8",
   "s.d..4": "nd",
   "n.4": "nd",
   "Method E": "IET",
   "H (GPa)": "nd",
   "s.d..5": "nd",
   "n.5": "nd",
   "Method H": "",
   "Indentation load (N)": "",
   "FS 3pt (MPa)": "nd",
   "s.d..6": "nd",
   "n.6": "nd",
   "FS 4pt (MPa)": "nd",
   "s.d..7": "nd",
   "n.7": "nd",
   "B3B (MPa)": "nd",
   "s.d..8": "nd",
   "n.8": "nd",
   "Weibull (m)": "nd",
   "s.d..9": "nd",
   "n.9": "nd",
   "ORIGINAL KIc média": "nd",
   "ORIGINAL d.p.": "nd",
   "KIc (MPa (m)^1": {
      "2)": "nd"
   },
   "s.d..10": "nd",
   "n.10": "nd",
   "Method KIc": "",
   "CTE (10-6 ºC-1)": "nd",
   "s.d..11": "nd",
   "n.11": "nd",
   "K (W": {
      "m.K)": "nd"
   },
   "s.d..12": "nd",
   "n.12": "nd",
   "Observações": ""
},
 {
   "#": 99,
   "# old": 111,
   "Check": "Check",
   "Year": 2012,
   "Estudo": "Pabst et al 2012",
   "Screening": "CCT - Slipcasting;",
   "Technology Macro Group": "CCT",
   "Technology": "Slip Casting",
   "Category": "Slip Casting",
   "PP Category": "",
   "CCT Category": "SC",
   "AM Category": "",
   "1=Powder or 0=Suspension-based": 0,
   "UP Pressure (MPa)": "",
   "CIP Pressure (MPa)": "",
   "HIP (MPa)": "",
   "HIP (1=yes or 0=no)": 0,
   "ND (mm)": "nd",
   "Zr (vol.%)": 70,
   "Al (vol.%)": 30,
   "Zr + Al (vol.%)": 100,
   "0=Al or 1=Zr": "nd",
   "PS Zr (μm)": "0.2",
   "PS Al (μm)": "0.15",
   "PS (μm)": "nd",
   "Additives": "1 wt% Dolapix  CE64 (Zircónia com 3-mol% itria)",
   "Zirconia dopant": "Y2O3",
   "Amount of zirconia dopant (mol.%)": "3",
   "Sloading (vol.%)": "30.4",
   "ST (ºC)": 1350,
   "t (h)": "2",
   "LS (%)": "nd",
   "s.d.": "nd",
   "n": "nd",
   "VS (%)": "18.8",
   "RD (%)": "96.5",
   "s.d..1": "nd",
   "n.1": "nd",
   "Gr Zr (μm)": "nd",
   "s.d..2": "nd",
   "n.2": "nd",
   "Gr Al (μm)": "nd",
   "s.d..3": "nd",
   "n.3": "nd",
   "E (GPa)": "229.4",
   "s.d..4": "nd",
   "n.4": "nd",
   "Method E": "IET",
   "H (GPa)": "nd",
   "s.d..5": "nd",
   "n.5": "nd",
   "Method H": "",
   "Indentation load (N)": "",
   "FS 3pt (MPa)": "nd",
   "s.d..6": "nd",
   "n.6": "nd",
   "FS 4pt (MPa)": "nd",
   "s.d..7": "nd",
   "n.7": "nd",
   "B3B (MPa)": "nd",
   "s.d..8": "nd",
   "n.8": "nd",
   "Weibull (m)": "nd",
   "s.d..9": "nd",
   "n.9": "nd",
   "ORIGINAL KIc média": "nd",
   "ORIGINAL d.p.": "nd",
   "KIc (MPa (m)^1": {
      "2)": "nd"
   },
   "s.d..10": "nd",
   "n.10": "nd",
   "Method KIc": "",
   "CTE (10-6 ºC-1)": "nd",
   "s.d..11": "nd",
   "n.11": "nd",
   "K (W": {
      "m.K)": "nd"
   },
   "s.d..12": "nd",
   "n.12": "nd",
   "Observações": ""
},
 {
   "#": 100,
   "# old": 112,
   "Check": "Check",
   "Year": 2012,
   "Estudo": "Pabst et al 2012",
   "Screening": "CCT - Slipcasting;",
   "Technology Macro Group": "CCT",
   "Technology": "Slip Casting",
   "Category": "Slip Casting",
   "PP Category": "",
   "CCT Category": "SC",
   "AM Category": "",
   "1=Powder or 0=Suspension-based": 0,
   "UP Pressure (MPa)": "",
   "CIP Pressure (MPa)": "",
   "HIP (MPa)": "",
   "HIP (1=yes or 0=no)": 0,
   "ND (mm)": "nd",
   "Zr (vol.%)": 60,
   "Al (vol.%)": 40,
   "Zr + Al (vol.%)": 100,
   "0=Al or 1=Zr": "nd",
   "PS Zr (μm)": "0.2",
   "PS Al (μm)": "0.15",
   "PS (μm)": "nd",
   "Additives": "1 wt% Dolapix  CE64 (Zircónia com 3-mol% itria)",
   "Zirconia dopant": "Y2O3",
   "Amount of zirconia dopant (mol.%)": "3",
   "Sloading (vol.%)": "31.34",
   "ST (ºC)": 1350,
   "t (h)": "2",
   "LS (%)": "nd",
   "s.d.": "nd",
   "n": "nd",
   "VS (%)": "17.2",
   "RD (%)": "92.3",
   "s.d..1": "nd",
   "n.1": "nd",
   "Gr Zr (μm)": "nd",
   "s.d..2": "nd",
   "n.2": "nd",
   "Gr Al (μm)": "nd",
   "s.d..3": "nd",
   "n.3": "nd",
   "E (GPa)": "251",
   "s.d..4": "nd",
   "n.4": "nd",
   "Method E": "IET",
   "H (GPa)": "nd",
   "s.d..5": "nd",
   "n.5": "nd",
   "Method H": "",
   "Indentation load (N)": "",
   "FS 3pt (MPa)": "nd",
   "s.d..6": "nd",
   "n.6": "nd",
   "FS 4pt (MPa)": "nd",
   "s.d..7": "nd",
   "n.7": "nd",
   "B3B (MPa)": "nd",
   "s.d..8": "nd",
   "n.8": "nd",
   "Weibull (m)": "nd",
   "s.d..9": "nd",
   "n.9": "nd",
   "ORIGINAL KIc média": "nd",
   "ORIGINAL d.p.": "nd",
   "KIc (MPa (m)^1": {
      "2)": "nd"
   },
   "s.d..10": "nd",
   "n.10": "nd",
   "Method KIc": "",
   "CTE (10-6 ºC-1)": "nd",
   "s.d..11": "nd",
   "n.11": "nd",
   "K (W": {
      "m.K)": "nd"
   },
   "s.d..12": "nd",
   "n.12": "nd",
   "Observações": ""
},
 {
   "#": 101,
   "# old": 113,
   "Check": "Check",
   "Year": 2012,
   "Estudo": "Pabst et al 2012",
   "Screening": "CCT - Slipcasting;",
   "Technology Macro Group": "CCT",
   "Technology": "Slip Casting",
   "Category": "Slip Casting",
   "PP Category": "",
   "CCT Category": "SC",
   "AM Category": "",
   "1=Powder or 0=Suspension-based": 0,
   "UP Pressure (MPa)": "",
   "CIP Pressure (MPa)": "",
   "HIP (MPa)": "",
   "HIP (1=yes or 0=no)": 0,
   "ND (mm)": "nd",
   "Zr (vol.%)": 50,
   "Al (vol.%)": 50,
   "Zr + Al (vol.%)": 100,
   "0=Al or 1=Zr": "nd",
   "PS Zr (μm)": "0.2",
   "PS Al (μm)": "0.15",
   "PS (μm)": "nd",
   "Additives": "1 wt% Dolapix  CE64 (Zircónia com 3-mol% itria)",
   "Zirconia dopant": "Y2O3",
   "Amount of zirconia dopant (mol.%)": "3",
   "Sloading (vol.%)": "32.25",
   "ST (ºC)": 1350,
   "t (h)": "2",
   "LS (%)": "nd",
   "s.d.": "nd",
   "n": "nd",
   "VS (%)": "15.6",
   "RD (%)": "95",
   "s.d..1": "nd",
   "n.1": "nd",
   "Gr Zr (μm)": "nd",
   "s.d..2": "nd",
   "n.2": "nd",
   "Gr Al (μm)": "nd",
   "s.d..3": "nd",
   "n.3": "nd",
   "E (GPa)": "273.7",
   "s.d..4": "nd",
   "n.4": "nd",
   "Method E": "IET",
   "H (GPa)": "nd",
   "s.d..5": "nd",
   "n.5": "nd",
   "Method H": "",
   "Indentation load (N)": "",
   "FS 3pt (MPa)": "nd",
   "s.d..6": "nd",
   "n.6": "nd",
   "FS 4pt (MPa)": "nd",
   "s.d..7": "nd",
   "n.7": "nd",
   "B3B (MPa)": "nd",
   "s.d..8": "nd",
   "n.8": "nd",
   "Weibull (m)": "nd",
   "s.d..9": "nd",
   "n.9": "nd",
   "ORIGINAL KIc média": "nd",
   "ORIGINAL d.p.": "nd",
   "KIc (MPa (m)^1": {
      "2)": "nd"
   },
   "s.d..10": "nd",
   "n.10": "nd",
   "Method KIc": "",
   "CTE (10-6 ºC-1)": "nd",
   "s.d..11": "nd",
   "n.11": "nd",
   "K (W": {
      "m.K)": "nd"
   },
   "s.d..12": "nd",
   "n.12": "nd",
   "Observações": ""
},
 {
   "#": 102,
   "# old": 114,
   "Check": "Check",
   "Year": 2012,
   "Estudo": "Pabst et al 2012",
   "Screening": "CCT - Slipcasting;",
   "Technology Macro Group": "CCT",
   "Technology": "Slip Casting",
   "Category": "Slip Casting",
   "PP Category": "",
   "CCT Category": "SC",
   "AM Category": "",
   "1=Powder or 0=Suspension-based": 0,
   "UP Pressure (MPa)": "",
   "CIP Pressure (MPa)": "",
   "HIP (MPa)": "",
   "HIP (1=yes or 0=no)": 0,
   "ND (mm)": "nd",
   "Zr (vol.%)": 40,
   "Al (vol.%)": 60,
   "Zr + Al (vol.%)": 100,
   "0=Al or 1=Zr": "nd",
   "PS Zr (μm)": "0.2",
   "PS Al (μm)": "0.15",
   "PS (μm)": "nd",
   "Additives": "1 wt% Dolapix  CE64 (Zircónia com 3-mol% itria)",
   "Zirconia dopant": "Y2O3",
   "Amount of zirconia dopant (mol.%)": "3",
   "Sloading (vol.%)": "33",
   "ST (ºC)": 1350,
   "t (h)": "2",
   "LS (%)": "nd",
   "s.d.": "nd",
   "n": "nd",
   "VS (%)": "15",
   "RD (%)": "93.7",
   "s.d..1": "nd",
   "n.1": "nd",
   "Gr Zr (μm)": "nd",
   "s.d..2": "nd",
   "n.2": "nd",
   "Gr Al (μm)": "nd",
   "s.d..3": "nd",
   "n.3": "nd",
   "E (GPa)": "272.2",
   "s.d..4": "nd",
   "n.4": "nd",
   "Method E": "IET",
   "H (GPa)": "nd",
   "s.d..5": "nd",
   "n.5": "nd",
   "Method H": "",
   "Indentation load (N)": "",
   "FS 3pt (MPa)": "nd",
   "s.d..6": "nd",
   "n.6": "nd",
   "FS 4pt (MPa)": "nd",
   "s.d..7": "nd",
   "n.7": "nd",
   "B3B (MPa)": "nd",
   "s.d..8": "nd",
   "n.8": "nd",
   "Weibull (m)": "nd",
   "s.d..9": "nd",
   "n.9": "nd",
   "ORIGINAL KIc média": "nd",
   "ORIGINAL d.p.": "nd",
   "KIc (MPa (m)^1": {
      "2)": "nd"
   },
   "s.d..10": "nd",
   "n.10": "nd",
   "Method KIc": "",
   "CTE (10-6 ºC-1)": "nd",
   "s.d..11": "nd",
   "n.11": "nd",
   "K (W": {
      "m.K)": "nd"
   },
   "s.d..12": "nd",
   "n.12": "nd",
   "Observações": ""
},
 {
   "#": 103,
   "# old": 115,
   "Check": "Check",
   "Year": 2012,
   "Estudo": "Pabst et al 2012",
   "Screening": "CCT - Slipcasting;",
   "Technology Macro Group": "CCT",
   "Technology": "Slip Casting",
   "Category": "Slip Casting",
   "PP Category": "",
   "CCT Category": "SC",
   "AM Category": "",
   "1=Powder or 0=Suspension-based": 0,
   "UP Pressure (MPa)": "",
   "CIP Pressure (MPa)": "",
   "HIP (MPa)": "",
   "HIP (1=yes or 0=no)": 0,
   "ND (mm)": "nd",
   "Zr (vol.%)": 30,
   "Al (vol.%)": 70,
   "Zr + Al (vol.%)": 100,
   "0=Al or 1=Zr": "nd",
   "PS Zr (μm)": "0.2",
   "PS Al (μm)": "0.15",
   "PS (μm)": "nd",
   "Additives": "1 wt% Dolapix  CE64 (Zircónia com 3-mol% itria)",
   "Zirconia dopant": "Y2O3",
   "Amount of zirconia dopant (mol.%)": "3",
   "Sloading (vol.%)": "34.07",
   "ST (ºC)": 1350,
   "t (h)": "2",
   "LS (%)": "nd",
   "s.d.": "nd",
   "n": "nd",
   "VS (%)": "15.7",
   "RD (%)": "92.7",
   "s.d..1": "nd",
   "n.1": "nd",
   "Gr Zr (μm)": "nd",
   "s.d..2": "nd",
   "n.2": "nd",
   "Gr Al (μm)": "nd",
   "s.d..3": "nd",
   "n.3": "nd",
   "E (GPa)": "314.1",
   "s.d..4": "nd",
   "n.4": "nd",
   "Method E": "IET",
   "H (GPa)": "nd",
   "s.d..5": "nd",
   "n.5": "nd",
   "Method H": "",
   "Indentation load (N)": "",
   "FS 3pt (MPa)": "nd",
   "s.d..6": "nd",
   "n.6": "nd",
   "FS 4pt (MPa)": "nd",
   "s.d..7": "nd",
   "n.7": "nd",
   "B3B (MPa)": "nd",
   "s.d..8": "nd",
   "n.8": "nd",
   "Weibull (m)": "nd",
   "s.d..9": "nd",
   "n.9": "nd",
   "ORIGINAL KIc média": "nd",
   "ORIGINAL d.p.": "nd",
   "KIc (MPa (m)^1": {
      "2)": "nd"
   },
   "s.d..10": "nd",
   "n.10": "nd",
   "Method KIc": "",
   "CTE (10-6 ºC-1)": "nd",
   "s.d..11": "nd",
   "n.11": "nd",
   "K (W": {
      "m.K)": "nd"
   },
   "s.d..12": "nd",
   "n.12": "nd",
   "Observações": ""
},
 {
   "#": 104,
   "# old": 116,
   "Check": "Check",
   "Year": 2012,
   "Estudo": "Pabst et al 2012",
   "Screening": "CCT - Slipcasting;",
   "Technology Macro Group": "CCT",
   "Technology": "Slip Casting",
   "Category": "Slip Casting",
   "PP Category": "",
   "CCT Category": "SC",
   "AM Category": "",
   "1=Powder or 0=Suspension-based": 0,
   "UP Pressure (MPa)": "",
   "CIP Pressure (MPa)": "",
   "HIP (MPa)": "",
   "HIP (1=yes or 0=no)": 0,
   "ND (mm)": "nd",
   "Zr (vol.%)": 20,
   "Al (vol.%)": 80,
   "Zr + Al (vol.%)": 100,
   "0=Al or 1=Zr": "nd",
   "PS Zr (μm)": "0.2",
   "PS Al (μm)": "0.15",
   "PS (μm)": "nd",
   "Additives": "1 wt% Dolapix  CE64 (Zircónia com 3-mol% itria)",
   "Zirconia dopant": "Y2O3",
   "Amount of zirconia dopant (mol.%)": "3",
   "Sloading (vol.%)": "34.98",
   "ST (ºC)": 1350,
   "t (h)": "2",
   "LS (%)": "nd",
   "s.d.": "nd",
   "n": "nd",
   "VS (%)": "14.6",
   "RD (%)": "93.3",
   "s.d..1": "nd",
   "n.1": "nd",
   "Gr Zr (μm)": "nd",
   "s.d..2": "nd",
   "n.2": "nd",
   "Gr Al (μm)": "nd",
   "s.d..3": "nd",
   "n.3": "nd",
   "E (GPa)": "336.1",
   "s.d..4": "nd",
   "n.4": "nd",
   "Method E": "IET",
   "H (GPa)": "nd",
   "s.d..5": "nd",
   "n.5": "nd",
   "Method H": "",
   "Indentation load (N)": "",
   "FS 3pt (MPa)": "nd",
   "s.d..6": "nd",
   "n.6": "nd",
   "FS 4pt (MPa)": "nd",
   "s.d..7": "nd",
   "n.7": "nd",
   "B3B (MPa)": "nd",
   "s.d..8": "nd",
   "n.8": "nd",
   "Weibull (m)": "nd",
   "s.d..9": "nd",
   "n.9": "nd",
   "ORIGINAL KIc média": "nd",
   "ORIGINAL d.p.": "nd",
   "KIc (MPa (m)^1": {
      "2)": "nd"
   },
   "s.d..10": "nd",
   "n.10": "nd",
   "Method KIc": "",
   "CTE (10-6 ºC-1)": "nd",
   "s.d..11": "nd",
   "n.11": "nd",
   "K (W": {
      "m.K)": "nd"
   },
   "s.d..12": "nd",
   "n.12": "nd",
   "Observações": ""
},
 {
   "#": 105,
   "# old": 117,
   "Check": "Check",
   "Year": 2012,
   "Estudo": "Pabst et al 2012",
   "Screening": "CCT - Slipcasting;",
   "Technology Macro Group": "CCT",
   "Technology": "Slip Casting",
   "Category": "Slip Casting",
   "PP Category": "",
   "CCT Category": "SC",
   "AM Category": "",
   "1=Powder or 0=Suspension-based": 0,
   "UP Pressure (MPa)": "",
   "CIP Pressure (MPa)": "",
   "HIP (MPa)": "",
   "HIP (1=yes or 0=no)": 0,
   "ND (mm)": "nd",
   "Zr (vol.%)": 10,
   "Al (vol.%)": 90,
   "Zr + Al (vol.%)": 100,
   "0=Al or 1=Zr": "nd",
   "PS Zr (μm)": "0.2",
   "PS Al (μm)": "0.15",
   "PS (μm)": "nd",
   "Additives": "1 wt% Dolapix  CE64 (Zircónia com 3-mol% itria)",
   "Zirconia dopant": "Y2O3",
   "Amount of zirconia dopant (mol.%)": "3",
   "Sloading (vol.%)": "35.9",
   "ST (ºC)": 1350,
   "t (h)": "2",
   "LS (%)": "nd",
   "s.d.": "nd",
   "n": "nd",
   "VS (%)": "14.2",
   "RD (%)": "95.7",
   "s.d..1": "nd",
   "n.1": "nd",
   "Gr Zr (μm)": "nd",
   "s.d..2": "nd",
   "n.2": "nd",
   "Gr Al (μm)": "nd",
   "s.d..3": "nd",
   "n.3": "nd",
   "E (GPa)": "374.8",
   "s.d..4": "nd",
   "n.4": "nd",
   "Method E": "IET",
   "H (GPa)": "nd",
   "s.d..5": "nd",
   "n.5": "nd",
   "Method H": "",
   "Indentation load (N)": "",
   "FS 3pt (MPa)": "nd",
   "s.d..6": "nd",
   "n.6": "nd",
   "FS 4pt (MPa)": "nd",
   "s.d..7": "nd",
   "n.7": "nd",
   "B3B (MPa)": "nd",
   "s.d..8": "nd",
   "n.8": "nd",
   "Weibull (m)": "nd",
   "s.d..9": "nd",
   "n.9": "nd",
   "ORIGINAL KIc média": "nd",
   "ORIGINAL d.p.": "nd",
   "KIc (MPa (m)^1": {
      "2)": "nd"
   },
   "s.d..10": "nd",
   "n.10": "nd",
   "Method KIc": "",
   "CTE (10-6 ºC-1)": "nd",
   "s.d..11": "nd",
   "n.11": "nd",
   "K (W": {
      "m.K)": "nd"
   },
   "s.d..12": "nd",
   "n.12": "nd",
   "Observações": ""
},
 {
   "#": 106,
   "# old": 118,
   "Check": "Check",
   "Year": 2012,
   "Estudo": "Pabst et al 2012",
   "Screening": "CCT - Slipcasting;",
   "Technology Macro Group": "CCT",
   "Technology": "Slip Casting",
   "Category": "Slip Casting",
   "PP Category": "",
   "CCT Category": "SC",
   "AM Category": "",
   "1=Powder or 0=Suspension-based": 0,
   "UP Pressure (MPa)": "",
   "CIP Pressure (MPa)": "",
   "HIP (MPa)": "",
   "HIP (1=yes or 0=no)": 0,
   "ND (mm)": "nd",
   "Zr (vol.%)": 0,
   "Al (vol.%)": 100,
   "Zr + Al (vol.%)": 100,
   "0=Al or 1=Zr": "0",
   "PS Zr (μm)": "0",
   "PS Al (μm)": "0.15",
   "PS (μm)": "0.15",
   "Additives": "1 wt% Dolapix  CE64 (Zircónia com 3-mol% itria)",
   "Zirconia dopant": "",
   "Amount of zirconia dopant (mol.%)": "",
   "Sloading (vol.%)": "36.8",
   "ST (ºC)": 1350,
   "t (h)": "2",
   "LS (%)": "nd",
   "s.d.": "nd",
   "n": "nd",
   "VS (%)": "14.4",
   "RD (%)": "98.9",
   "s.d..1": "nd",
   "n.1": "nd",
   "Gr Zr (μm)": "nd",
   "s.d..2": "nd",
   "n.2": "nd",
   "Gr Al (μm)": "nd",
   "s.d..3": "nd",
   "n.3": "nd",
   "E (GPa)": "397.1",
   "s.d..4": "nd",
   "n.4": "nd",
   "Method E": "IET",
   "H (GPa)": "nd",
   "s.d..5": "nd",
   "n.5": "nd",
   "Method H": "",
   "Indentation load (N)": "",
   "FS 3pt (MPa)": "nd",
   "s.d..6": "nd",
   "n.6": "nd",
   "FS 4pt (MPa)": "nd",
   "s.d..7": "nd",
   "n.7": "nd",
   "B3B (MPa)": "nd",
   "s.d..8": "nd",
   "n.8": "nd",
   "Weibull (m)": "nd",
   "s.d..9": "nd",
   "n.9": "nd",
   "ORIGINAL KIc média": "nd",
   "ORIGINAL d.p.": "nd",
   "KIc (MPa (m)^1": {
      "2)": "nd"
   },
   "s.d..10": "nd",
   "n.10": "nd",
   "Method KIc": "",
   "CTE (10-6 ºC-1)": "nd",
   "s.d..11": "nd",
   "n.11": "nd",
   "K (W": {
      "m.K)": "nd"
   },
   "s.d..12": "nd",
   "n.12": "nd",
   "Observações": ""
},
 {
   "#": 107,
   "# old": 119,
   "Check": "",
   "Year": 2013,
   "Estudo": "Rayón et al 2013",
   "Screening": "CCT - Slipcasting;",
   "Technology Macro Group": "CCT",
   "Technology": "Slip Casting",
   "Category": "Slip Casting",
   "PP Category": "",
   "CCT Category": "SC",
   "AM Category": "",
   "1=Powder or 0=Suspension-based": 0,
   "UP Pressure (MPa)": "",
   "CIP Pressure (MPa)": "",
   "HIP (MPa)": "",
   "HIP (1=yes or 0=no)": 0,
   "ND (mm)": "nd",
   "Zr (vol.%)": 100,
   "Al (vol.%)": 0,
   "Zr + Al (vol.%)": 100,
   "0=Al or 1=Zr": "1",
   "PS Zr (μm)": "0.9",
   "PS Al (μm)": "0",
   "PS (μm)": "0.9",
   "Additives": "H2O/EtOH (90:10)",
   "Zirconia dopant": "Y2O3",
   "Amount of zirconia dopant (mol.%)": "3",
   "Sloading (vol.%)": "28",
   "ST (ºC)": 1300,
   "t (h)": "2",
   "LS (%)": "nd",
   "s.d.": "nd",
   "n": "nd",
   "VS (%)": "nd",
   "RD (%)": "98.9",
   "s.d..1": "nd",
   "n.1": "nd",
   "Gr Zr (μm)": "0.25",
   "s.d..2": "nd",
   "n.2": "nd",
   "Gr Al (μm)": "nd",
   "s.d..3": "nd",
   "n.3": "nd",
   "E (GPa)": "250",
   "s.d..4": "nd",
   "n.4": "nd",
   "Method E": "berkovich",
   "H (GPa)": "17",
   "s.d..5": "nd",
   "n.5": "nd",
   "Method H": "berkovich",
   "Indentation load (N)": "nd",
   "FS 3pt (MPa)": "nd",
   "s.d..6": "nd",
   "n.6": "nd",
   "FS 4pt (MPa)": "nd",
   "s.d..7": "nd",
   "n.7": "nd",
   "B3B (MPa)": "nd",
   "s.d..8": "nd",
   "n.8": "nd",
   "Weibull (m)": "nd",
   "s.d..9": "nd",
   "n.9": "nd",
   "ORIGINAL KIc média": "nd",
   "ORIGINAL d.p.": "nd",
   "KIc (MPa (m)^1": {
      "2)": "nd"
   },
   "s.d..10": "nd",
   "n.10": "nd",
   "Method KIc": "",
   "CTE (10-6 ºC-1)": "nd",
   "s.d..11": "nd",
   "n.11": "nd",
   "K (W": {
      "m.K)": "nd"
   },
   "s.d..12": "nd",
   "n.12": "nd",
   "Observações": ""
},
 {
   "#": 108,
   "# old": 120,
   "Check": "",
   "Year": 2013,
   "Estudo": "Rayón et al 2013",
   "Screening": "CCT - Slipcasting;",
   "Technology Macro Group": "CCT",
   "Technology": "Slip Casting",
   "Category": "Slip Casting",
   "PP Category": "",
   "CCT Category": "SC",
   "AM Category": "",
   "1=Powder or 0=Suspension-based": 0,
   "UP Pressure (MPa)": "",
   "CIP Pressure (MPa)": "",
   "HIP (MPa)": "",
   "HIP (1=yes or 0=no)": 0,
   "ND (mm)": "nd",
   "Zr (vol.%)": 100,
   "Al (vol.%)": 0,
   "Zr + Al (vol.%)": 100,
   "0=Al or 1=Zr": "1",
   "PS Zr (μm)": "0.4",
   "PS Al (μm)": "0",
   "PS (μm)": "0.4",
   "Additives": "1,5 wt% Duramax",
   "Zirconia dopant": "Y2O3",
   "Amount of zirconia dopant (mol.%)": "3",
   "Sloading (vol.%)": "30",
   "ST (ºC)": 1400,
   "t (h)": "2",
   "LS (%)": "nd",
   "s.d.": "nd",
   "n": "nd",
   "VS (%)": "nd",
   "RD (%)": "nd",
   "s.d..1": "nd",
   "n.1": "nd",
   "Gr Zr (μm)": "0.2",
   "s.d..2": "nd",
   "n.2": "nd",
   "Gr Al (μm)": "nd",
   "s.d..3": "nd",
   "n.3": "nd",
   "E (GPa)": "250",
   "s.d..4": "nd",
   "n.4": "nd",
   "Method E": "berkovich",
   "H (GPa)": "17",
   "s.d..5": "nd",
   "n.5": "nd",
   "Method H": "berkovich",
   "Indentation load (N)": "nd",
   "FS 3pt (MPa)": "nd",
   "s.d..6": "nd",
   "n.6": "nd",
   "FS 4pt (MPa)": "nd",
   "s.d..7": "nd",
   "n.7": "nd",
   "B3B (MPa)": "nd",
   "s.d..8": "nd",
   "n.8": "nd",
   "Weibull (m)": "nd",
   "s.d..9": "nd",
   "n.9": "nd",
   "ORIGINAL KIc média": "nd",
   "ORIGINAL d.p.": "nd",
   "KIc (MPa (m)^1": {
      "2)": "nd"
   },
   "s.d..10": "nd",
   "n.10": "nd",
   "Method KIc": "",
   "CTE (10-6 ºC-1)": "nd",
   "s.d..11": "nd",
   "n.11": "nd",
   "K (W": {
      "m.K)": "nd"
   },
   "s.d..12": "nd",
   "n.12": "nd",
   "Observações": ""
},
 {
   "#": 109,
   "# old": 121,
   "Check": "Check",
   "Year": 2016,
   "Estudo": "Aboras et al 2016; Aboras et al 2019",
   "Screening": "CCT - Slipcasting; CCT - Gelcasting; PPT - Isostatic;",
   "Technology Macro Group": "CCT",
   "Technology": "Slip Casting + CIP",
   "Category": "Slip Casting",
   "PP Category": "",
   "CCT Category": "SC",
   "AM Category": "",
   "1=Powder or 0=Suspension-based": 0,
   "UP Pressure (MPa)": "",
   "CIP Pressure (MPa)": "200",
   "HIP (MPa)": "",
   "HIP (1=yes or 0=no)": 0,
   "ND (mm)": "nd",
   "Zr (vol.%)": 100,
   "Al (vol.%)": 0,
   "Zr + Al (vol.%)": 100,
   "0=Al or 1=Zr": "1",
   "PS Zr (μm)": "nd",
   "PS Al (μm)": "0",
   "PS (μm)": "nd",
   "Additives": "0,4 wt% PEI + 200 MPa ",
   "Zirconia dopant": "Y2O3",
   "Amount of zirconia dopant (mol.%)": "3",
   "Sloading (vol.%)": "7.26",
   "ST (ºC)": 1600,
   "t (h)": "2",
   "LS (%)": "nd",
   "s.d.": "nd",
   "n": "nd",
   "VS (%)": "nd",
   "RD (%)": "98.9",
   "s.d..1": "0.6",
   "n.1": "nd",
   "Gr Zr (μm)": "0.501",
   "s.d..2": "nd",
   "n.2": "nd",
   "Gr Al (μm)": "nd",
   "s.d..3": "nd",
   "n.3": "nd",
   "E (GPa)": "nd",
   "s.d..4": "nd",
