Repository: bearkillerPT/IV

# Technical Ceramics Manufacturing Analysis
This is a project made for Universidade of Aveiro for a class named Information Visualization.
The live demo of the site is available at:
https://iv.bearkillerpt.xyz
Both the presentation and report are also live as pdfs at:
https://iv.bearkillerpt.xyz/report.pdf
https://iv.bearkillerpt.xyz/presentation.pdf

File: technical_ceramics/src/data.json (part 6 of 7)
[
   "n.4": "nd",
   "Method E": "",
   "H (GPa)": "14.4",
   "s.d..5": "0.5",
   "n.5": "nd",
   "Method H": "vickers ",
   "Indentation load (N)": "nd",
   "FS 3pt (MPa)": "nd",
   "s.d..6": "nd",
   "n.6": "nd",
   "FS 4pt (MPa)": "nd",
   "s.d..7": "nd",
   "n.7": "nd",
   "B3B (MPa)": "975",
   "s.d..8": "95",
   "n.8": "nd",
   "Weibull (m)": "nd",
   "s.d..9": "nd",
   "n.9": "nd",
   "ORIGINAL KIc média": "nd",
   "ORIGINAL d.p.": "nd",
   "KIc (MPa (m)^1": {
      "2)": "nd"
   },
   "s.d..10": "nd",
   "n.10": "nd",
   "Method KIc": "",
   "CTE (10-6 ºC-1)": "nd",
   "s.d..11": "nd",
   "n.11": "nd",
   "K (W": {
      "m.K)": "nd"
   },
   "s.d..12": "nd",
   "n.12": "nd",
   "Observações": ""
},
 {
   "#": 110,
   "# old": 122,
   "Check": "Check",
   "Year": 2016,
   "Estudo": "Aboras et al 2016; Aboras et al 2019",
   "Screening": "CCT - Slipcasting; CCT - Gelcasting; PPT - Isostatic;",
   "Technology Macro Group": "CCT",
   "Technology": "Slip Casting",
   "Category": "Slip Casting",
   "PP Category": "",
   "CCT Category": "SC",
   "AM Category": "",
   "1=Powder or 0=Suspension-based": 0,
   "UP Pressure (MPa)": "",
   "CIP Pressure (MPa)": "",
   "HIP (MPa)": "",
   "HIP (1=yes or 0=no)": 0,
   "ND (mm)": "nd",
   "Zr (vol.%)": 100,
   "Al (vol.%)": 0,
   "Zr + Al (vol.%)": 100,
   "0=Al or 1=Zr": "1",
   "PS Zr (μm)": "nd",
   "PS Al (μm)": "0",
   "PS (μm)": "nd",
   "Additives": "0,4 wt% PEI",
   "Zirconia dopant": "Y2O3",
   "Amount of zirconia dopant (mol.%)": "3",
   "Sloading (vol.%)": "7.26",
   "ST (ºC)": 1600,
   "t (h)": "2",
   "LS (%)": "nd",
   "s.d.": "nd",
   "n": "nd",
   "VS (%)": "nd",
   "RD (%)": "93",
   "s.d..1": "0.6",
   "n.1": "nd",
   "Gr Zr (μm)": "0.491",
   "s.d..2": "nd",
   "n.2": "nd",
   "Gr Al (μm)": "nd",
   "s.d..3": "nd",
   "n.3": "nd",
   "E (GPa)": "nd",
   "s.d..4": "nd",
   "n.4": "nd",
   "Method E": "",
   "H (GPa)": "9.8",
   "s.d..5": "0.6",
   "n.5": "nd",
   "Method H": "vickers ",
   "Indentation load (N)": "nd",
   "FS 3pt (MPa)": "nd",
   "s.d..6": "nd",
   "n.6": "nd",
   "FS 4pt (MPa)": "nd",
   "s.d..7": "nd",
   "n.7": "nd",
   "B3B (MPa)": "755",
   "s.d..8": "80",
   "n.8": "nd",
   "Weibull (m)": "nd",
   "s.d..9": "nd",
   "n.9": "nd",
   "ORIGINAL KIc média": "nd",
   "ORIGINAL d.p.": "nd",
   "KIc (MPa (m)^1": {
      "2)": "nd"
   },
   "s.d..10": "nd",
   "n.10": "nd",
   "Method KIc": "",
   "CTE (10-6 ºC-1)": "nd",
   "s.d..11": "nd",
   "n.11": "nd",
   "K (W": {
      "m.K)": "nd"
   },
   "s.d..12": "nd",
   "n.12": "nd",
   "Observações": ""
},
 {
   "#": 111,
   "# old": 123,
   "Check": "Check",
   "Year": 2013,
   "Estudo": "Hassanin et al 2013",
   "Screening": "CCT - Slipcasting;",
   "Technology Macro Group": "CCT",
   "Technology": "Slip Casting",
   "Category": "Slip Casting",
   "PP Category": "",
   "CCT Category": "SC",
   "AM Category": "",
   "1=Powder or 0=Suspension-based": 0,
   "UP Pressure (MPa)": "",
   "CIP Pressure (MPa)": "",
   "HIP (MPa)": "",
   "HIP (1=yes or 0=no)": 0,
   "ND (mm)": "nd",
   "Zr (vol.%)": 100,
   "Al (vol.%)": 0,
   "Zr + Al (vol.%)": 100,
   "0=Al or 1=Zr": "1",
   "PS Zr (μm)": "0.4",
   "PS Al (μm)": "0",
   "PS (μm)": "0.4",
   "Additives": "Duramax D-3005",
   "Zirconia dopant": "Y2O3",
   "Amount of zirconia dopant (mol.%)": "nd",
   "Sloading (vol.%)": "50",
   "ST (ºC)": 1500,
   "t (h)": "2",
   "LS (%)": "21",
   "s.d.": "nd",
   "n": "nd",
   "VS (%)": "nd",
   "RD (%)": "98.6",
   "s.d..1": "nd",
   "n.1": "nd",
   "Gr Zr (μm)": "3.14",
   "s.d..2": "nd",
   "n.2": "nd",
   "Gr Al (μm)": "nd",
   "s.d..3": "nd",
   "n.3": "nd",
   "E (GPa)": "nd",
   "s.d..4": "nd",
   "n.4": "nd",
   "Method E": "",
   "H (GPa)": "14.7",
   "s.d..5": "nd",
   "n.5": "nd",
   "Method H": "vickers ",
   "Indentation load (N)": "9.8",
   "FS 3pt (MPa)": "497",
   "s.d..6": "nd",
   "n.6": "nd",
   "FS 4pt (MPa)": "nd",
   "s.d..7": "nd",
   "n.7": "nd",
   "B3B (MPa)": "nd",
   "s.d..8": "nd",
   "n.8": "nd",
   "Weibull (m)": "nd",
   "s.d..9": "nd",
   "n.9": "nd",
   "ORIGINAL KIc média": "nd",
   "ORIGINAL d.p.": "nd",
   "KIc (MPa (m)^1": {
      "2)": "nd"
   },
   "s.d..10": "nd",
   "n.10": "nd",
   "Method KIc": "",
   "CTE (10-6 ºC-1)": "nd",
   "s.d..11": "nd",
   "n.11": "nd",
   "K (W": {
      "m.K)": "nd"
   },
   "s.d..12": "nd",
   "n.12": "nd",
   "Observações": ""
},
 {
   "#": 112,
   "# old": 124,
   "Check": "Check",
   "Year": 2013,
   "Estudo": "Hassanin et al 2013",
   "Screening": "CCT - Slipcasting;",
   "Technology Macro Group": "CCT",
   "Technology": "Slip Casting",
   "Category": "Slip Casting",
   "PP Category": "",
   "CCT Category": "SC",
   "AM Category": "",
   "1=Powder or 0=Suspension-based": 0,
   "UP Pressure (MPa)": "",
   "CIP Pressure (MPa)": "",
   "HIP (MPa)": "",
   "HIP (1=yes or 0=no)": 0,
   "ND (mm)": "nd",
   "Zr (vol.%)": 100,
   "Al (vol.%)": 0,
   "Zr + Al (vol.%)": 100,
   "0=Al or 1=Zr": "1",
   "PS Zr (μm)": "0.65",
   "PS Al (μm)": "0",
   "PS (μm)": "0.65",
   "Additives": "Duramax D-3005",
   "Zirconia dopant": "Y2O3",
   "Amount of zirconia dopant (mol.%)": "nd",
   "Sloading (vol.%)": "50",
   "ST (ºC)": 1500,
   "t (h)": "2",
   "LS (%)": "20.9",
   "s.d.": "nd",
   "n": "nd",
   "VS (%)": "nd",
   "RD (%)": "98.5",
   "s.d..1": "nd",
   "n.1": "nd",
   "Gr Zr (μm)": "2.74",
   "s.d..2": "nd",
   "n.2": "nd",
   "Gr Al (μm)": "nd",
   "s.d..3": "nd",
   "n.3": "nd",
   "E (GPa)": "nd",
   "s.d..4": "nd",
   "n.4": "nd",
   "Method E": "",
   "H (GPa)": "14.65",
   "s.d..5": "nd",
   "n.5": "nd",
   "Method H": "vickers ",
   "Indentation load (N)": "9.8",
   "FS 3pt (MPa)": "508",
   "s.d..6": "nd",
   "n.6": "nd",
   "FS 4pt (MPa)": "nd",
   "s.d..7": "nd",
   "n.7": "nd",
   "B3B (MPa)": "nd",
   "s.d..8": "nd",
   "n.8": "nd",
   "Weibull (m)": "nd",
   "s.d..9": "nd",
   "n.9": "nd",
   "ORIGINAL KIc média": "nd",
   "ORIGINAL d.p.": "nd",
   "KIc (MPa (m)^1": {
      "2)": "nd"
   },
   "s.d..10": "nd",
   "n.10": "nd",
   "Method KIc": "",
   "CTE (10-6 ºC-1)": "nd",
   "s.d..11": "nd",
   "n.11": "nd",
   "K (W": {
      "m.K)": "nd"
   },
   "s.d..12": "nd",
   "n.12": "nd",
   "Observações": ""
},
 {
   "#": 113,
   "# old": 125,
   "Check": "Check",
   "Year": 2013,
   "Estudo": "Hassanin et al 2013",
   "Screening": "CCT - Slipcasting;",
   "Technology Macro Group": "CCT",
   "Technology": "Slip Casting",
   "Category": "Slip Casting",
   "PP Category": "",
   "CCT Category": "SC",
   "AM Category": "",
   "1=Powder or 0=Suspension-based": 0,
   "UP Pressure (MPa)": "",
   "CIP Pressure (MPa)": "",
   "HIP (MPa)": "",
   "HIP (1=yes or 0=no)": 0,
   "ND (mm)": "nd",
   "Zr (vol.%)": 100,
   "Al (vol.%)": 0,
   "Zr + Al (vol.%)": 100,
   "0=Al or 1=Zr": "1",
   "PS Zr (μm)": "1",
   "PS Al (μm)": "0",
   "PS (μm)": "1",
   "Additives": "Duramax D-3005",
   "Zirconia dopant": "Y2O3",
   "Amount of zirconia dopant (mol.%)": "nd",
   "Sloading (vol.%)": "50",
   "ST (ºC)": 1500,
   "t (h)": "2",
   "LS (%)": "18.9",
   "s.d.": "nd",
   "n": "nd",
   "VS (%)": "nd",
   "RD (%)": "98",
   "s.d..1": "nd",
   "n.1": "nd",
   "Gr Zr (μm)": "2.79",
   "s.d..2": "nd",
   "n.2": "nd",
   "Gr Al (μm)": "nd",
   "s.d..3": "nd",
   "n.3": "nd",
   "E (GPa)": "nd",
   "s.d..4": "nd",
   "n.4": "nd",
   "Method E": "",
   "H (GPa)": "14.5",
   "s.d..5": "nd",
   "n.5": "nd",
   "Method H": "vickers ",
   "Indentation load (N)": "9.8",
   "FS 3pt (MPa)": "315",
   "s.d..6": "nd",
   "n.6": "nd",
   "FS 4pt (MPa)": "nd",
   "s.d..7": "nd",
   "n.7": "nd",
   "B3B (MPa)": "nd",
   "s.d..8": "nd",
   "n.8": "nd",
   "Weibull (m)": "nd",
   "s.d..9": "nd",
   "n.9": "nd",
   "ORIGINAL KIc média": "nd",
   "ORIGINAL d.p.": "nd",
   "KIc (MPa (m)^1": {
      "2)": "nd"
   },
   "s.d..10": "nd",
   "n.10": "nd",
   "Method KIc": "",
   "CTE (10-6 ºC-1)": "nd",
   "s.d..11": "nd",
   "n.11": "nd",
   "K (W": {
      "m.K)": "nd"
   },
   "s.d..12": "nd",
   "n.12": "nd",
   "Observações": ""
},
 {
   "#": 114,
   "# old": 126,
   "Check": "Check",
   "Year": 2013,
   "Estudo": "Hassanin et al 2013",
   "Screening": "CCT - Slipcasting;",
   "Technology Macro Group": "CCT",
   "Technology": "Slip Casting",
   "Category": "Slip Casting",
   "PP Category": "",
   "CCT Category": "SC",
   "AM Category": "",
   "1=Powder or 0=Suspension-based": 0,
   "UP Pressure (MPa)": "",
   "CIP Pressure (MPa)": "",
   "HIP (MPa)": "",
   "HIP (1=yes or 0=no)": 0,
   "ND (mm)": "nd",
   "Zr (vol.%)": 100,
   "Al (vol.%)": 0,
   "Zr + Al (vol.%)": 100,
   "0=Al or 1=Zr": "1",
   "PS Zr (μm)": "1.9",
   "PS Al (μm)": "0",
   "PS (μm)": "1.9",
   "Additives": "Duramax D-3005",
   "Zirconia dopant": "Y2O3",
   "Amount of zirconia dopant (mol.%)": "nd",
   "Sloading (vol.%)": "50",
   "ST (ºC)": 1500,
   "t (h)": "2",
   "LS (%)": "18.1",
   "s.d.": "nd",
   "n": "nd",
   "VS (%)": "nd",
   "RD (%)": "95.1",
   "s.d..1": "nd",
   "n.1": "nd",
   "Gr Zr (μm)": "2.97",
   "s.d..2": "nd",
   "n.2": "nd",
   "Gr Al (μm)": "nd",
   "s.d..3": "nd",
   "n.3": "nd",
   "E (GPa)": "nd",
   "s.d..4": "nd",
   "n.4": "nd",
   "Method E": "",
   "H (GPa)": "14",
   "s.d..5": "nd",
   "n.5": "nd",
   "Method H": "vickers ",
   "Indentation load (N)": "9.8",
   "FS 3pt (MPa)": "210",
   "s.d..6": "nd",
   "n.6": "nd",
   "FS 4pt (MPa)": "nd",
   "s.d..7": "nd",
   "n.7": "nd",
   "B3B (MPa)": "nd",
   "s.d..8": "nd",
   "n.8": "nd",
   "Weibull (m)": "nd",
   "s.d..9": "nd",
   "n.9": "nd",
   "ORIGINAL KIc média": "nd",
   "ORIGINAL d.p.": "nd",
   "KIc (MPa (m)^1": {
      "2)": "nd"
   },
   "s.d..10": "nd",
   "n.10": "nd",
   "Method KIc": "",
   "CTE (10-6 ºC-1)": "nd",
   "s.d..11": "nd",
   "n.11": "nd",
   "K (W": {
      "m.K)": "nd"
   },
   "s.d..12": "nd",
   "n.12": "nd",
   "Observações": ""
},
 {
   "#": 115,
   "# old": 127,
   "Check": "Check",
   "Year": 2016,
   "Estudo": "Hao et al 2016",
   "Screening": "CCT - Slipcasting; PPT - Isostatic;",
   "Technology Macro Group": "CCT",
   "Technology": "Slip Casting",
   "Category": "Slip Casting",
   "PP Category": "",
   "CCT Category": "SC",
   "AM Category": "",
   "1=Powder or 0=Suspension-based": 0,
   "UP Pressure (MPa)": "",
   "CIP Pressure (MPa)": "",
   "HIP (MPa)": "",
   "HIP (1=yes or 0=no)": 0,
   "ND (mm)": "nd",
   "Zr (vol.%)": 100,
   "Al (vol.%)": 0,
   "Zr + Al (vol.%)": 100,
   "0=Al or 1=Zr": "1",
   "PS Zr (μm)": "0.02",
   "PS Al (μm)": "0",
   "PS (μm)": "0.02",
   "Additives": "0,4 wt,% of 0,005 M PEI",
   "Zirconia dopant": "Y2O3",
   "Amount of zirconia dopant (mol.%)": "3",
   "Sloading (vol.%)": "7.26",
   "ST (ºC)": 1600,
   "t (h)": "2",
   "LS (%)": "nd",
   "s.d.": "nd",
   "n": "nd",
   "VS (%)": "nd",
   "RD (%)": "92",
   "s.d..1": "nd",
   "n.1": "nd",
   "Gr Zr (μm)": "0.569",
   "s.d..2": "nd",
   "n.2": "nd",
   "Gr Al (μm)": "nd",
   "s.d..3": "nd",
   "n.3": "nd",
   "E (GPa)": "nd",
   "s.d..4": "nd",
   "n.4": "nd",
   "Method E": "",
   "H (GPa)": "10.4",
   "s.d..5": "0.1",
   "n.5": "6",
   "Method H": "vickers ",
   "Indentation load (N)": "1.96",
   "FS 3pt (MPa)": "nd",
   "s.d..6": "nd",
   "n.6": "nd",
   "FS 4pt (MPa)": "nd",
   "s.d..7": "nd",
   "n.7": "nd",
   "B3B (MPa)": "nd",
   "s.d..8": "nd",
   "n.8": "nd",
   "Weibull (m)": "nd",
   "s.d..9": "nd",
   "n.9": "nd",
   "ORIGINAL KIc média": "nd",
   "ORIGINAL d.p.": "nd",
   "KIc (MPa (m)^1": {
      "2)": "nd"
   },
   "s.d..10": "nd",
   "n.10": "nd",
   "Method KIc": "",
   "CTE (10-6 ºC-1)": "nd",
   "s.d..11": "nd",
   "n.11": "nd",
   "K (W": {
      "m.K)": "nd"
   },
   "s.d..12": "nd",
   "n.12": "nd",
   "Observações": ""
},
 {
   "#": 116,
   "# old": 128,
   "Check": "Check",
   "Year": 2016,
   "Estudo": "Hao et al 2016",
   "Screening": "CCT - Slipcasting; PPT - Isostatic;",
   "Technology Macro Group": "PP",
   "Technology": "UP + CIP",
   "Category": "UP + CIP",
   "PP Category": "",
   "CCT Category": "",
   "AM Category": "",
   "1=Powder or 0=Suspension-based": 1,
   "UP Pressure (MPa)": "25",
   "CIP Pressure (MPa)": "200",
   "HIP (MPa)": "",
   "HIP (1=yes or 0=no)": 0,
   "ND (mm)": "nd",
   "Zr (vol.%)": 100,
   "Al (vol.%)": 0,
   "Zr + Al (vol.%)": 100,
   "0=Al or 1=Zr": "1",
   "PS Zr (μm)": "0.02",
   "PS Al (μm)": "0",
   "PS (μm)": "0.02",
   "Additives": "nd",
   "Zirconia dopant": "Y2O3",
   "Amount of zirconia dopant (mol.%)": "3",
   "Sloading (vol.%)": "nd",
   "ST (ºC)": 1600,
   "t (h)": "2",
   "LS (%)": "nd",
   "s.d.": "nd",
   "n": "nd",
   "VS (%)": "nd",
   "RD (%)": "98",
   "s.d..1": "nd",
   "n.1": "nd",
   "Gr Zr (μm)": "0.614",
   "s.d..2": "nd",
   "n.2": "nd",
   "Gr Al (μm)": "nd",
   "s.d..3": "nd",
   "n.3": "nd",
   "E (GPa)": "nd",
   "s.d..4": "nd",
   "n.4": "nd",
   "Method E": "",
   "H (GPa)": "12.4",
   "s.d..5": "0.2",
   "n.5": "6",
   "Method H": "vickers ",
   "Indentation load (N)": "1.96",
   "FS 3pt (MPa)": "nd",
   "s.d..6": "nd",
   "n.6": "nd",
   "FS 4pt (MPa)": "nd",
   "s.d..7": "nd",
   "n.7": "nd",
   "B3B (MPa)": "nd",
   "s.d..8": "nd",
   "n.8": "nd",
   "Weibull (m)": "nd",
   "s.d..9": "nd",
   "n.9": "nd",
   "ORIGINAL KIc média": "nd",
   "ORIGINAL d.p.": "nd",
   "KIc (MPa (m)^1": {
      "2)": "nd"
   },
   "s.d..10": "nd",
   "n.10": "nd",
   "Method KIc": "",
   "CTE (10-6 ºC-1)": "nd",
   "s.d..11": "nd",
   "n.11": "nd",
   "K (W": {
      "m.K)": "nd"
   },
   "s.d..12": "nd",
   "n.12": "nd",
   "Observações": ""
},
 {
   "#": 117,
   "# old": 129,
   "Check": "Check",
   "Year": 2016,
   "Estudo": "Hao et al 2016",
   "Screening": "CCT - Slipcasting; PPT - Isostatic;",
   "Technology Macro Group": "CCT",
   "Technology": "Slip Casting + CIP",
   "Category": "Slip Casting",
   "PP Category": "",
   "CCT Category": "SC",
   "AM Category": "",
   "1=Powder or 0=Suspension-based": 0,
   "UP Pressure (MPa)": "",
   "CIP Pressure (MPa)": "200",
   "HIP (MPa)": "",
   "HIP (1=yes or 0=no)": 0,
   "ND (mm)": "nd",
   "Zr (vol.%)": 100,
   "Al (vol.%)": 0,
   "Zr + Al (vol.%)": 100,
   "0=Al or 1=Zr": "1",
   "PS Zr (μm)": "0.02",
   "PS Al (μm)": "0",
   "PS (μm)": "0.02",
   "Additives": "0,4 wt,% of 0,005 M PEI + 200 MPa ",
   "Zirconia dopant": "Y2O3",
   "Amount of zirconia dopant (mol.%)": "3",
   "Sloading (vol.%)": "7.26",
   "ST (ºC)": 1600,
   "t (h)": "2",
   "LS (%)": "nd",
   "s.d.": "nd",
   "n": "nd",
   "VS (%)": "nd",
   "RD (%)": "99",
   "s.d..1": "nd",
   "n.1": "nd",
   "Gr Zr (μm)": "0.517",
   "s.d..2": "nd",
   "n.2": "nd",
   "Gr Al (μm)": "nd",
   "s.d..3": "nd",
   "n.3": "nd",
   "E (GPa)": "nd",
   "s.d..4": "nd",
   "n.4": "nd",
   "Method E": "",
   "H (GPa)": "14.4",
   "s.d..5": "0.1",
   "n.5": "6",
   "Method H": "vickers ",
   "Indentation load (N)": "1.96",
   "FS 3pt (MPa)": "nd",
   "s.d..6": "nd",
   "n.6": "nd",
   "FS 4pt (MPa)": "nd",
   "s.d..7": "nd",
   "n.7": "nd",
   "B3B (MPa)": "nd",
   "s.d..8": "nd",
   "n.8": "nd",
   "Weibull (m)": "nd",
   "s.d..9": "nd",
   "n.9": "nd",
   "ORIGINAL KIc média": "nd",
   "ORIGINAL d.p.": "nd",
   "KIc (MPa (m)^1": {
      "2)": "nd"
   },
   "s.d..10": "nd",
   "n.10": "nd",
   "Method KIc": "",
   "CTE (10-6 ºC-1)": "nd",
   "s.d..11": "nd",
   "n.11": "nd",
   "K (W": {
      "m.K)": "nd"
   },
   "s.d..12": "nd",
   "n.12": "nd",
   "Observações": ""
},
 {
   "#": 118,
   "# old": 130,
   "Check": "Check",
   "Year": 2006,
   "Estudo": "Bermejo et al 2006",
   "Screening": "CCT - Slipcasting;",
   "Technology Macro Group": "CCT",
   "Technology": "Slip Casting",
   "Category": "Slip Casting",
   "PP Category": "",
   "CCT Category": "SC",
   "AM Category": "",
   "1=Powder or 0=Suspension-based": 0,
   "UP Pressure (MPa)": "",
   "CIP Pressure (MPa)": "",
   "HIP (MPa)": "",
   "HIP (1=yes or 0=no)": 0,
   "ND (mm)": "nd",
   "Zr (vol.%)": 5,
   "Al (vol.%)": 95,
   "Zr + Al (vol.%)": 100,
   "0=Al or 1=Zr": "nd",
   "PS Zr (μm)": "0.37",
   "PS Al (μm)": "0.29",
   "PS (μm)": "nd",
   "Additives": "0,8% Duramax-3021",
   "Zirconia dopant": "Y2O3",
   "Amount of zirconia dopant (mol.%)": "3",
   "Sloading (vol.%)": "36.6",
   "ST (ºC)": 1550,
   "t (h)": "2",
   "LS (%)": "nd",
   "s.d.": "nd",
   "n": "nd",
   "VS (%)": "nd",
   "RD (%)": "99",
   "s.d..1": "nd",
   "n.1": "nd",
   "Gr Zr (μm)": "0.45",
   "s.d..2": "nd",
   "n.2": "nd",
   "Gr Al (μm)": "2.5",
   "s.d..3": "nd",
   "n.3": "nd",
   "E (GPa)": "390",
   "s.d..4": "10",
   "n.4": "nd",
   "Method E": "IET",
   "H (GPa)": "16.3",
   "s.d..5": "nd",
   "n.5": "nd",
   "Method H": "vickers ",
   "Indentation load (N)": "30",
   "FS 3pt (MPa)": "nd",
   "s.d..6": "nd",
   "n.6": "nd",
   "FS 4pt (MPa)": "422",
   "s.d..7": "30",
   "n.7": "nd",
   "B3B (MPa)": "nd",
   "s.d..8": "nd",
   "n.8": "nd",
   "Weibull (m)": "nd",
   "s.d..9": "nd",
   "n.9": "nd",
   "ORIGINAL KIc média": "3,2 (anstis)",
   "ORIGINAL d.p.": "0.2",
   "KIc (MPa (m)^1": {
      "2)": "3.2"
   },
   "s.d..10": "0.2",
   "n.10": "nd",
   "Method KIc": "Anstis",
   "CTE (10-6 ºC-1)": "9.82",
   "s.d..11": "nd",
   "n.11": "nd",
   "K (W": {
      "m.K)": "nd"
   },
   "s.d..12": "nd",
   "n.12": "nd",
   "Observações": ""
},
 {
   "#": 119,
   "# old": 131,
   "Check": "Check",
   "Year": 2018,
   "Estudo": "Rowthu et al 2018",
   "Screening": "CCT - Slipcasting;",
   "Technology Macro Group": "CCT",
   "Technology": "Slip Casting",
   "Category": "Slip Casting",
   "PP Category": "",
   "CCT Category": "SC",
   "AM Category": "",
   "1=Powder or 0=Suspension-based": 0,
   "UP Pressure (MPa)": "",
   "CIP Pressure (MPa)": "",
   "HIP (MPa)": "",
   "HIP (1=yes or 0=no)": 0,
   "ND (mm)": "nd",
   "Zr (vol.%)": 0,
   "Al (vol.%)": 100,
   "Zr + Al (vol.%)": 100,
   "0=Al or 1=Zr": "0",
   "PS Zr (μm)": "0",
   "PS Al (μm)": "0.15",
   "PS (μm)": "0.15",
   "Additives": "1-Octanol + polyacrylic acid (PAA)",
   "Zirconia dopant": "",
   "Amount of zirconia dopant (mol.%)": "",
   "Sloading (vol.%)": "25",
   "ST (ºC)": 1300,
   "t (h)": "1",
   "LS (%)": "nd",
   "s.d.": "nd",
   "n": "nd",
   "VS (%)": "nd",
   "RD (%)": "93.2",
   "s.d..1": "2.7",
   "n.1": "10",
   "Gr Zr (μm)": "nd",
   "s.d..2": "nd",
   "n.2": "nd",
   "Gr Al (μm)": "0.3",
   "s.d..3": "0.07",
   "n.3": "nd",
   "E (GPa)": "nd",
   "s.d..4": "nd",
   "n.4": "nd",
   "Method E": "",
   "H (GPa)": "nd",
   "s.d..5": "nd",
   "n.5": "nd",
   "Method H": "",
   "Indentation load (N)": "",
   "FS 3pt (MPa)": "nd",
   "s.d..6": "nd",
   "n.6": "nd",
   "FS 4pt (MPa)": "370",
   "s.d..7": "149.5",
   "n.7": "10",
   "B3B (MPa)": "nd",
   "s.d..8": "nd",
   "n.8": "nd",
   "Weibull (m)": "nd",
   "s.d..9": "nd",
   "n.9": "nd",
   "ORIGINAL KIc média": "nd",
   "ORIGINAL d.p.": "nd",
   "KIc (MPa (m)^1": {
      "2)": "nd"
   },
   "s.d..10": "nd",
   "n.10": "nd",
   "Method KIc": "",
   "CTE (10-6 ºC-1)": "nd",
   "s.d..11": "nd",
   "n.11": "nd",
   "K (W": {
      "m.K)": "nd"
   },
   "s.d..12": "nd",
   "n.12": "nd",
   "Observações": ""
},
 {
   "#": 120,
   "# old": 132,
   "Check": "Check",
   "Year": 2018,
   "Estudo": "Rowthu et al 2018",
   "Screening": "CCT - Slipcasting;",
   "Technology Macro Group": "CCT",
   "Technology": "Slip Casting",
   "Category": "Slip Casting",
   "PP Category": "",
   "CCT Category": "SC",
   "AM Category": "",
   "1=Powder or 0=Suspension-based": 0,
   "UP Pressure (MPa)": "",
   "CIP Pressure (MPa)": "",
   "HIP (MPa)": "",
   "HIP (1=yes or 0=no)": 0,
   "ND (mm)": "nd",
   "Zr (vol.%)": 0,
   "Al (vol.%)": 100,
   "Zr + Al (vol.%)": 100,
   "0=Al or 1=Zr": "0",
   "PS Zr (μm)": "0",
   "PS Al (μm)": "0.15",
   "PS (μm)": "0.15",
   "Additives": "1-Octanol + polyacrylic acid (PAA)",
   "Zirconia dopant": "",
   "Amount of zirconia dopant (mol.%)": "",
   "Sloading (vol.%)": "25",
   "ST (ºC)": 1350,
   "t (h)": "1",
   "LS (%)": "nd",
   "s.d.": "nd",
   "n": "nd",
   "VS (%)": "nd",
   "RD (%)": "94.4",
   "s.d..1": "2.7",
   "n.1": "10",
   "Gr Zr (μm)": "nd",
   "s.d..2": "nd",
   "n.2": "nd",
   "Gr Al (μm)": "0.507",
   "s.d..3": "0.153",
   "n.3": "nd",
   "E (GPa)": "nd",
   "s.d..4": "nd",
   "n.4": "nd",
   "Method E": "",
   "H (GPa)": "nd",
   "s.d..5": "nd",
   "n.5": "nd",
   "Method H": "",
   "Indentation load (N)": "",
   "FS 3pt (MPa)": "nd",
   "s.d..6": "nd",
   "n.6": "nd",
   "FS 4pt (MPa)": "337.5",
   "s.d..7": "62.5",
   "n.7": "10",
   "B3B (MPa)": "nd",
   "s.d..8": "nd",
   "n.8": "nd",
   "Weibull (m)": "nd",
   "s.d..9": "nd",
   "n.9": "nd",
   "ORIGINAL KIc média": "nd",
   "ORIGINAL d.p.": "nd",
   "KIc (MPa (m)^1": {
      "2)": "nd"
   },
   "s.d..10": "nd",
   "n.10": "nd",
   "Method KIc": "",
   "CTE (10-6 ºC-1)": "nd",
   "s.d..11": "nd",
   "n.11": "nd",
   "K (W": {
      "m.K)": "nd"
   },
   "s.d..12": "nd",
   "n.12": "nd",
   "Observações": ""
},
 {
   "#": 121,
   "# old": 133,
   "Check": "Check",
   "Year": 2018,
   "Estudo": "Rowthu et al 2018",
   "Screening": "CCT - Slipcasting;",
   "Technology Macro Group": "CCT",
   "Technology": "Slip Casting",
   "Category": "Slip Casting",
   "PP Category": "",
   "CCT Category": "SC",
   "AM Category": "",
   "1=Powder or 0=Suspension-based": 0,
   "UP Pressure (MPa)": "",
   "CIP Pressure (MPa)": "",
   "HIP (MPa)": "",
   "HIP (1=yes or 0=no)": 0,
   "ND (mm)": "nd",
   "Zr (vol.%)": 0,
   "Al (vol.%)": 100,
   "Zr + Al (vol.%)": 100,
   "0=Al or 1=Zr": "0",
   "PS Zr (μm)": "0",
   "PS Al (μm)": "0.15",
   "PS (μm)": "0.15",
   "Additives": "1-Octanol + polyacrylic acid (PAA)",
   "Zirconia dopant": "",
   "Amount of zirconia dopant (mol.%)": "",
   "Sloading (vol.%)": "25",
   "ST (ºC)": 1400,
   "t (h)": "1",
   "LS (%)": "nd",
   "s.d.": "nd",
   "n": "nd",
   "VS (%)": "nd",
   "RD (%)": "96.7",
   "s.d..1": "2",
   "n.1": "10",
   "Gr Zr (μm)": "nd",
   "s.d..2": "nd",
   "n.2": "nd",
   "Gr Al (μm)": "0.85",
   "s.d..3": "0.245",
   "n.3": "nd",
   "E (GPa)": "nd",
   "s.d..4": "nd",
   "n.4": "nd",
   "Method E": "",
   "H (GPa)": "nd",
   "s.d..5": "nd",
   "n.5": "nd",
   "Method H": "",
   "Indentation load (N)": "",
   "FS 3pt (MPa)": "nd",
   "s.d..6": "nd",
   "n.6": "nd",
   "FS 4pt (MPa)": "440",
   "s.d..7": "120",
   "n.7": "10",
   "B3B (MPa)": "nd",
   "s.d..8": "nd",
   "n.8": "nd",
   "Weibull (m)": "nd",
   "s.d..9": "nd",
   "n.9": "nd",
   "ORIGINAL KIc média": "nd",
   "ORIGINAL d.p.": "nd",
   "KIc (MPa (m)^1": {
      "2)": "nd"
   },
   "s.d..10": "nd",
   "n.10": "nd",
   "Method KIc": "",
   "CTE (10-6 ºC-1)": "nd",
   "s.d..11": "nd",
   "n.11": "nd",
   "K (W": {
      "m.K)": "nd"
   },
   "s.d..12": "nd",
   "n.12": "nd",
   "Observações": ""
},
 {
   "#": 122,
   "# old": 134,
   "Check": "Check",
   "Year": 2018,
   "Estudo": "Rowthu et al 2018",
   "Screening": "CCT - Slipcasting;",
   "Technology Macro Group": "CCT",
   "Technology": "Slip Casting",
   "Category": "Slip Casting",
   "PP Category": "",
   "CCT Category": "SC",
   "AM Category": "",
   "1=Powder or 0=Suspension-based": 0,
   "UP Pressure (MPa)": "",
   "CIP Pressure (MPa)": "",
   "HIP (MPa)": "",
   "HIP (1=yes or 0=no)": 0,
   "ND (mm)": "nd",
   "Zr (vol.%)": 0,
   "Al (vol.%)": 100,
   "Zr + Al (vol.%)": 100,
   "0=Al or 1=Zr": "0",
   "PS Zr (μm)": "0",
   "PS Al (μm)": "0.15",
   "PS (μm)": "0.15",
   "Additives": "1-Octanol + polyacrylic acid (PAA)",
   "Zirconia dopant": "",
   "Amount of zirconia dopant (mol.%)": "",
   "Sloading (vol.%)": "25",
   "ST (ºC)": 1500,
   "t (h)": "1",
   "LS (%)": "nd",
   "s.d.": "nd",
   "n": "nd",
   "VS (%)": "nd",
   "RD (%)": "98",
   "s.d..1": "1",
   "n.1": "10",
   "Gr Zr (μm)": "nd",
   "s.d..2": "nd",
   "n.2": "nd",
   "Gr Al (μm)": "1.587",
   "s.d..3": "0.863",
   "n.3": "nd",
   "E (GPa)": "nd",
   "s.d..4": "nd",
   "n.4": "nd",
   "Method E": "",
   "H (GPa)": "nd",
   "s.d..5": "nd",
   "n.5": "nd",
   "Method H": "",
   "Indentation load (N)": "",
   "FS 3pt (MPa)": "nd",
   "s.d..6": "nd",
   "n.6": "nd",
   "FS 4pt (MPa)": "367",
   "s.d..7": "43",
   "n.7": "10",
   "B3B (MPa)": "nd",
   "s.d..8": "nd",
   "n.8": "nd",
   "Weibull (m)": "nd",
   "s.d..9": "nd",
   "n.9": "nd",
   "ORIGINAL KIc média": "nd",
   "ORIGINAL d.p.": "nd",
   "KIc (MPa (m)^1": {
      "2)": "nd"
   },
   "s.d..10": "nd",
   "n.10": "nd",
   "Method KIc": "",
   "CTE (10-6 ºC-1)": "nd",
   "s.d..11": "nd",
   "n.11": "nd",
   "K (W": {
      "m.K)": "nd"
   },
   "s.d..12": "nd",
   "n.12": "nd",
   "Observações": ""
},
 {
   "#": 123,
   "# old": 135,
   "Check": "",
   "Year": 2012,
   "Estudo": "Xie et al 2012",
   "Screening": "CCT - Gelcasting;",
   "Technology Macro Group": "CCT",
   "Technology": "Gelcasting",
   "Category": "Gelcasting",
   "PP Category": "",
   "CCT Category": "GC",
   "AM Category": "",
   "1=Powder or 0=Suspension-based": 0,
   "UP Pressure (MPa)": "",
   "CIP Pressure (MPa)": "",
   "HIP (MPa)": "",
   "HIP (1=yes or 0=no)": 0,
   "ND (mm)": "nd",
   "Zr (vol.%)": 0,
   "Al (vol.%)": 100,
   "Zr + Al (vol.%)": 100,
   "0=Al or 1=Zr": "0",
   "PS Zr (μm)": "0",
   "PS Al (μm)": "0.5",
   "PS (μm)": "0.5",
   "Additives": "15 wt% Hydantion epoxy resin + 0,65 wt% HydroDisper A168",
   "Zirconia dopant": "",
   "Amount of zirconia dopant (mol.%)": "",
   "Sloading (vol.%)": "50",
   "ST (ºC)": 1550,
   "t (h)": "2",
   "LS (%)": "nd",
   "s.d.": "nd",
   "n": "nd",
   "VS (%)": "nd",
   "RD (%)": "97",
   "s.d..1": "0.6",
   "n.1": "nd",
   "Gr Zr (μm)": "nd",
   "s.d..2": "nd",
   "n.2": "nd",
   "Gr Al (μm)": "nd",
   "s.d..3": "nd",
   "n.3": "nd",
   "E (GPa)": "nd",
   "s.d..4": "nd",
   "n.4": "nd",
   "Method E": "",
   "H (GPa)": "nd",
   "s.d..5": "nd",
   "n.5": "nd",
   "Method H": "",
   "Indentation load (N)": "",
   "FS 3pt (MPa)": "300.2",
   "s.d..6": "34.1",
   "n.6": "nd",
   "FS 4pt (MPa)": "nd",
   "s.d..7": "nd",
   "n.7": "nd",
   "B3B (MPa)": "nd",
   "s.d..8": "nd",
   "n.8": "nd",
   "Weibull (m)": "nd",
   "s.d..9": "nd",
   "n.9": "nd",
   "ORIGINAL KIc média": "nd",
   "ORIGINAL d.p.": "nd",
   "KIc (MPa (m)^1": {
      "2)": "nd"
   },
   "s.d..10": "nd",
   "n.10": "nd",
   "Method KIc": "",
   "CTE (10-6 ºC-1)": "nd",
   "s.d..11": "nd",
   "n.11": "nd",
   "K (W": {
      "m.K)": "nd"
   },
   "s.d..12": "nd",
   "n.12": "nd",
   "Observações": ""
},
 {
   "#": 124,
   "# old": 148,
   "Check": "",
   "Year": 2005,
   "Estudo": "Hotta et al 2005",
   "Screening": "CCT - Slipcasting;",
   "Technology Macro Group": "CCT",
   "Technology": "Slip Casting",
   "Category": "Slip Casting",
   "PP Category": "",
   "CCT Category": "SC",
   "AM Category": "",
   "1=Powder or 0=Suspension-based": 0,
   "UP Pressure (MPa)": "",
   "CIP Pressure (MPa)": "",
   "HIP (MPa)": "",
   "HIP (1=yes or 0=no)": 0,
   "ND (mm)": "nd",
   "Zr (vol.%)": 0,
   "Al (vol.%)": 100,
   "Zr + Al (vol.%)": 100,
   "0=Al or 1=Zr": "0",
   "PS Zr (μm)": "0",
   "PS Al (μm)": "0.5",
   "PS (μm)": "0.5",
   "Additives": "2 wt % CERUNA D-305",
   "Zirconia dopant": "",
   "Amount of zirconia dopant (mol.%)": "",
   "Sloading (vol.%)": "50",
   "ST (ºC)": 1550,
   "t (h)": "2",
   "LS (%)": "nd",
   "s.d.": "nd",
   "n": "nd",
   "VS (%)": "nd",
   "RD (%)": "nd",
   "s.d..1": "nd",
   "n.1": "nd",
   "Gr Zr (μm)": "nd",
   "s.d..2": "nd",
   "n.2": "nd",
   "Gr Al (μm)": "nd",
   "s.d..3": "nd",
   "n.3": "nd",
   "E (GPa)": "nd",
   "s.d..4": "nd",
   "n.4": "nd",
   "Method E": "",
   "H (GPa)": "nd",
   "s.d..5": "nd",
   "n.5": "nd",
   "Method H": "",
   "Indentation load (N)": "",
   "FS 3pt (MPa)": "nd",
   "s.d..6": "nd",
   "n.6": "nd",
   "FS 4pt (MPa)": "531",
   "s.d..7": "nd",
   "n.7": "nd",
   "B3B (MPa)": "nd",
   "s.d..8": "nd",
   "n.8": "nd",
   "Weibull (m)": "26",
   "s.d..9": "nd",
   "n.9": "nd",
   "ORIGINAL KIc média": "3,7 (SEPB)",
   "ORIGINAL d.p.": "nd",
   "KIc (MPa (m)^1": {
      "2)": "3.7"
   },
   "s.d..10": "nd",
   "n.10": "nd",
   "Method KIc": "SEPB",
   "CTE (10-6 ºC-1)": "nd",
   "s.d..11": "nd",
   "n.11": "nd",
   "K (W": {
      "m.K)": "nd"
   },
   "s.d..12": "nd",
   "n.12": "nd",
   "Observações": ""
},
 {
   "#": 125,
   "# old": 149,
   "Check": "",
   "Year": 2013,
   "Estudo": "Xie et al 2013",
   "Screening": "CCT - Gelcasting;",
   "Technology Macro Group": "CCT",
   "Technology": "Gelcasting",
   "Category": "Gelcasting",
   "PP Category": "",
   "CCT Category": "GC",
   "AM Category": "",
   "1=Powder or 0=Suspension-based": 0,
   "UP Pressure (MPa)": "",
   "CIP Pressure (MPa)": "",
   "HIP (MPa)": "",
   "HIP (1=yes or 0=no)": 0,
   "ND (mm)": "nd",
   "Zr (vol.%)": 0,
   "Al (vol.%)": 100,
   "Zr + Al (vol.%)": 100,
   "0=Al or 1=Zr": "0",
   "PS Zr (μm)": "0",
   "PS Al (μm)": "0.5",
   "PS (μm)": "0.5",
   "Additives": "10 wt% EGDGE + DPTA",
   "Zirconia dopant": "",
   "Amount of zirconia dopant (mol.%)": "",
   "Sloading (vol.%)": "50",
   "ST (ºC)": 1550,
   "t (h)": "2",
   "LS (%)": "nd",
   "s.d.": "nd",
   "n": "nd",
   "VS (%)": "nd",
   "RD (%)": "nd",
   "s.d..1": "nd",
   "n.1": "nd",
   "Gr Zr (μm)": "nd",
   "s.d..2": "nd",
   "n.2": "nd",
   "Gr Al (μm)": "nd",
   "s.d..3": "nd",
   "n.3": "nd",
   "E (GPa)": "nd",
   "s.d..4": "nd",
   "n.4": "nd",
   "Method E": "",
   "H (GPa)": "nd",
   "s.d..5": "nd",
   "n.5": "nd",
   "Method H": "",
   "Indentation load (N)": "",
   "FS 3pt (MPa)": "335.47",
   "s.d..6": "37.77",
   "n.6": "12",
   "FS 4pt (MPa)": "nd",
   "s.d..7": "nd",
   "n.7": "nd",
   "B3B (MPa)": "nd",
   "s.d..8": "nd",
   "n.8": "nd",
   "Weibull (m)": "9.2",
   "s.d..9": "nd",
   "n.9": "12",
   "ORIGINAL KIc média": "nd",
   "ORIGINAL d.p.": "nd",
   "KIc (MPa (m)^1": {
      "2)": "nd"
   },
   "s.d..10": "nd",
   "n.10": "nd",
   "Method KIc": "",
   "CTE (10-6 ºC-1)": "nd",
   "s.d..11": "nd",
   "n.11": "nd",
   "K (W": {
      "m.K)": "nd"
   },
   "s.d..12": "nd",
   "n.12": "nd",
   "Observações": ""
},
 {
   "#": 126,
   "# old": 150,
   "Check": "",
   "Year": 2013,
   "Estudo": "Xie et al 2013",
   "Screening": "CCT - Gelcasting;",
   "Technology Macro Group": "CCT",
   "Technology": "Gelcasting",
   "Category": "Gelcasting",
   "PP Category": "",
   "CCT Category": "GC",
   "AM Category": "",
   "1=Powder or 0=Suspension-based": 0,
   "UP Pressure (MPa)": "",
   "CIP Pressure (MPa)": "",
   "HIP (MPa)": "",
   "HIP (1=yes or 0=no)": 0,
   "ND (mm)": "nd",
   "Zr (vol.%)": 0,
   "Al (vol.%)": 100,
   "Zr + Al (vol.%)": 100,
   "0=Al or 1=Zr": "0",
   "PS Zr (μm)": "0",
   "PS Al (μm)": "0.5",
   "PS (μm)": "0.5",
   "Additives": "15 wt% EGDGE + DPTA",
   "Zirconia dopant": "",
   "Amount of zirconia dopant (mol.%)": "",
   "Sloading (vol.%)": "50",
   "ST (ºC)": 1550,
   "t (h)": "2",
   "LS (%)": "nd",
   "s.d.": "nd",
   "n": "nd",
   "VS (%)": "nd",
   "RD (%)": "nd",
   "s.d..1": "nd",
   "n.1": "nd",
   "Gr Zr (μm)": "nd",
   "s.d..2": "nd",
   "n.2": "nd",
   "Gr Al (μm)": "nd",
   "s.d..3": "nd",
   "n.3": "nd",
   "E (GPa)": "nd",
   "s.d..4": "nd",
   "n.4": "nd",
   "Method E": "",
   "H (GPa)": "nd",
   "s.d..5": "nd",
   "n.5": "nd",
   "Method H": "",
   "Indentation load (N)": "",
   "FS 3pt (MPa)": "355.07",
   "s.d..6": "27.69",
   "n.6": "20",
   "FS 4pt (MPa)": "nd",
   "s.d..7": "nd",
   "n.7": "nd",
   "B3B (MPa)": "nd",
   "s.d..8": "nd",
   "n.8": "nd",
   "Weibull (m)": "14.52",
   "s.d..9": "nd",
   "n.9": "20",
   "ORIGINAL KIc média": "nd",
   "ORIGINAL d.p.": "nd",
   "KIc (MPa (m)^1": {
      "2)": "nd"
   },
   "s.d..10": "nd",
   "n.10": "nd",
   "Method KIc": "",
   "CTE (10-6 ºC-1)": "nd",
   "s.d..11": "nd",
   "n.11": "nd",
   "K (W": {
      "m.K)": "nd"
   },
   "s.d..12": "nd",
   "n.12": "nd",
   "Observações": ""
},
 {
   "#": 127,
   "# old": 151,
   "Check": "",
   "Year": 2013,
   "Estudo": "Xie et al 2013",
   "Screening": "CCT - Gelcasting;",
   "Technology Macro Group": "CCT",
   "Technology": "Gelcasting",
   "Category": "Gelcasting",
   "PP Category": "",
   "CCT Category": "GC",
   "AM Category": "",
   "1=Powder or 0=Suspension-based": 0,
   "UP Pressure (MPa)": "",
   "CIP Pressure (MPa)": "",
   "HIP (MPa)": "",
   "HIP (1=yes or 0=no)": 0,
   "ND (mm)": "nd",
   "Zr (vol.%)": 0,
   "Al (vol.%)": 100,
   "Zr + Al (vol.%)": 100,
   "0=Al or 1=Zr": "0",
   "PS Zr (μm)": "0",
   "PS Al (μm)": "0.5",
   "PS (μm)": "0.5",
   "Additives": "20 wt% EGDGE + DPTA",
   "Zirconia dopant": "",
   "Amount of zirconia dopant (mol.%)": "",
   "Sloading (vol.%)": "50",
   "ST (ºC)": 1550,
   "t (h)": "2",
   "LS (%)": "nd",
   "s.d.": "nd",
   "n": "nd",
   "VS (%)": "nd",
   "RD (%)": "nd",
   "s.d..1": "nd",
   "n.1": "nd",
   "Gr Zr (μm)": "nd",
   "s.d..2": "nd",
   "n.2": "nd",
   "Gr Al (μm)": "nd",
   "s.d..3": "nd",
   "n.3": "nd",
   "E (GPa)": "nd",
   "s.d..4": "nd",
   "n.4": "nd",
   "Method E": "",
   "H (GPa)": "nd",
   "s.d..5": "nd",
   "n.5": "nd",
   "Method H": "",
   "Indentation load (N)": "",
   "FS 3pt (MPa)": "315.9",
   "s.d..6": "26.02",
   "n.6": "20",
   "FS 4pt (MPa)": "nd",
   "s.d..7": "nd",
   "n.7": "nd",
   "B3B (MPa)": "nd",
   "s.d..8": "nd",
   "n.8": "nd",
   "Weibull (m)": "13.33",
   "s.d..9": "nd",
   "n.9": "20",
   "ORIGINAL KIc média": "nd",
   "ORIGINAL d.p.": "nd",
   "KIc (MPa (m)^1": {
      "2)": "nd"
   },
   "s.d..10": "nd",
   "n.10": "nd",
   "Method KIc": "",
   "CTE (10-6 ºC-1)": "nd",
   "s.d..11": "nd",
   "n.11": "nd",
   "K (W": {
      "m.K)": "nd"
   },
   "s.d..12": "nd",
   "n.12": "nd",
   "Observações": ""
},
 {
   "#": 128,
   "# old": 152,
   "Check": "",
   "Year": 2011,
   "Estudo": "He et al 2011",
   "Screening": "CCT - Gelcasting;",
   "Technology Macro Group": "CCT",
   "Technology": "Gelcasting",
   "Category": "Gelcasting",
   "PP Category": "",
   "CCT Category": "GC",
   "AM Category": "",
   "1=Powder or 0=Suspension-based": 0,
   "UP Pressure (MPa)": "",
   "CIP Pressure (MPa)": "",
   "HIP (MPa)": "",
   "HIP (1=yes or 0=no)": 0,
   "ND (mm)": "nd",
   "Zr (vol.%)": 0,
   "Al (vol.%)": 100,
   "Zr + Al (vol.%)": 100,
   "0=Al or 1=Zr": "0",
   "PS Zr (μm)": "0",
   "PS Al (μm)": "nd",
   "PS (μm)": "nd",
   "Additives": "3 wt% EW + Duramax D-3005 + 0,1 vol%  1-Octanol PH (80 ºC/1h)",
   "Zirconia dopant": "",
   "Amount of zirconia dopant (mol.%)": "",
   "Sloading (vol.%)": "55",
   "ST (ºC)": 1600,
   "t (h)": "2",
   "LS (%)": "nd",
   "s.d.": "nd",
   "n": "nd",
   "VS (%)": "14.5",
   "RD (%)": "99.5",
   "s.d..1": "0.3",
   "n.1": "nd",
   "Gr Zr (μm)": "nd",
   "s.d..2": "nd",
   "n.2": "nd",
   "Gr Al (μm)": "nd",
   "s.d..3": "nd",
   "n.3": "nd",
   "E (GPa)": "nd",
   "s.d..4": "nd",
   "n.4": "nd",
   "Method E": "",
   "H (GPa)": "nd",
   "s.d..5": "nd",
   "n.5": "nd",
   "Method H": "",
   "Indentation load (N)": "",
   "FS 3pt (MPa)": "280",
   "s.d..6": "15",
   "n.6": "nd",
   "FS 4pt (MPa)": "nd",
   "s.d..7": "nd",
   "n.7": "nd",
   "B3B (MPa)": "nd",
   "s.d..8": "nd",
   "n.8": "nd",
   "Weibull (m)": "nd",
   "s.d..9": "nd",
   "n.9": "nd",
   "ORIGINAL KIc média": "nd",
   "ORIGINAL d.p.": "nd",
   "KIc (MPa (m)^1": {
      "2)": "nd"
   },
   "s.d..10": "nd",
   "n.10": "nd",
   "Method KIc": "",
   "CTE (10-6 ºC-1)": "nd",
   "s.d..11": "nd",
   "n.11": "nd",
   "K (W": {
      "m.K)": "nd"
   },
   "s.d..12": "nd",
   "n.12": "nd",
   "Observações": ""
},
 {
   "#": 129,
   "# old": 153,
   "Check": "",
   "Year": 2011,
   "Estudo": "He et al 2011",
   "Screening": "CCT - Gelcasting;",
   "Technology Macro Group": "CCT",
   "Technology": "Gelcasting",
   "Category": "Gelcasting",
   "PP Category": "",
   "CCT Category": "GC",
   "AM Category": "",
   "1=Powder or 0=Suspension-based": 0,
   "UP Pressure (MPa)": "",
   "CIP Pressure (MPa)": "",
   "HIP (MPa)": "",
   "HIP (1=yes or 0=no)": 0,
   "ND (mm)": "nd",
   "Zr (vol.%)": 0,
   "Al (vol.%)": 100,
   "Zr + Al (vol.%)": 100,
   "0=Al or 1=Zr": "0",
   "PS Zr (μm)": "0",
   "PS Al (μm)": "nd",
   "PS (μm)": "nd",
   "Additives": "4 wt% EW + Duramax D-3005 + 0,1 vol%  1-Octanol PH (80 ºC/1h)",
   "Zirconia dopant": "",
   "Amount of zirconia dopant (mol.%)": "",
   "Sloading (vol.%)": "55",
   "ST (ºC)": 1600,
   "t (h)": "2",
   "LS (%)": "nd",
   "s.d.": "nd",
   "n": "nd",
   "VS (%)": "15.4",
   "RD (%)": "98.6",
   "s.d..1": "0.3",
   "n.1": "nd",
   "Gr Zr (μm)": "nd",
   "s.d..2": "nd",
   "n.2": "nd",
   "Gr Al (μm)": "nd",
   "s.d..3": "nd",
   "n.3": "nd",
   "E (GPa)": "nd",
   "s.d..4": "nd",
   "n.4": "nd",
   "Method E": "",
   "H (GPa)": "nd",
   "s.d..5": "nd",
   "n.5": "nd",
   "Method H": "",
   "Indentation load (N)": "",
   "FS 3pt (MPa)": "280",
   "s.d..6": "10",
   "n.6": "nd",
   "FS 4pt (MPa)": "nd",
   "s.d..7": "nd",
   "n.7": "nd",
   "B3B (MPa)": "nd",
   "s.d..8": "nd",
   "n.8": "nd",
   "Weibull (m)": "nd",
   "s.d..9": "nd",
   "n.9": "nd",
   "ORIGINAL KIc média": "nd",
   "ORIGINAL d.p.": "nd",
   "KIc (MPa (m)^1": {
      "2)": "nd"
   },
   "s.d..10": "nd",
   "n.10": "nd",
   "Method KIc": "",
   "CTE (10-6 ºC-1)": "nd",
   "s.d..11": "nd",
   "n.11": "nd",
   "K (W": {
      "m.K)": "nd"
   },
   "s.d..12": "nd",
   "n.12": "nd",
   "Observações": ""
},
 {
   "#": 130,
   "# old": 154,
   "Check": "",
   "Year": 2011,
   "Estudo": "He et al 2011",
   "Screening": "CCT - Gelcasting;",
   "Technology Macro Group": "CCT",
   "Technology": "Gelcasting",
   "Category": "Gelcasting",
   "PP Category": "",
   "CCT Category": "GC",
   "AM Category": "",
   "1=Powder or 0=Suspension-based": 0,
   "UP Pressure (MPa)": "",
   "CIP Pressure (MPa)": "",
   "HIP (MPa)": "",
   "HIP (1=yes or 0=no)": 0,
   "ND (mm)": "nd",
   "Zr (vol.%)": 0,
   "Al (vol.%)": 100,
   "Zr + Al (vol.%)": 100,
   "0=Al or 1=Zr": "0",
   "PS Zr (μm)": "0",
   "PS Al (μm)": "nd",
   "PS (μm)": "nd",
   "Additives": "5 wt% EW + Duramax D-3005 + 0,1 vol%  1-Octanol PH (80 ºC/1h)",
   "Zirconia dopant": "",
   "Amount of zirconia dopant (mol.%)": "",
   "Sloading (vol.%)": "55",
   "ST (ºC)": 1600,
   "t (h)": "2",
   "LS (%)": "nd",
   "s.d.": "nd",
   "n": "nd",
   "VS (%)": "14.8",
   "RD (%)": "98.3",
   "s.d..1": "0.4",
   "n.1": "nd",
   "Gr Zr (μm)": "nd",
   "s.d..2": "nd",
   "n.2": "nd",
   "Gr Al (μm)": "nd",
   "s.d..3": "nd",
   "n.3": "nd",
   "E (GPa)": "nd",
   "s.d..4": "nd",
   "n.4": "nd",
   "Method E": "",
   "H (GPa)": "nd",
   "s.d..5": "nd",
   "n.5": "nd",
   "Method H": "",
   "Indentation load (N)": "",
   "FS 3pt (MPa)": "275",
   "s.d..6": "5",
   "n.6": "nd",
   "FS 4pt (MPa)": "nd",
   "s.d..7": "nd",
   "n.7": "nd",
   "B3B (MPa)": "nd",
   "s.d..8": "nd",
   "n.8": "nd",
   "Weibull (m)": "nd",
   "s.d..9": "nd",
   "n.9": "nd",
   "ORIGINAL KIc média": "nd",
   "ORIGINAL d.p.": "nd",
   "KIc (MPa (m)^1": {
      "2)": "nd"
   },
   "s.d..10": "nd",
   "n.10": "nd",
   "Method KIc": "",
   "CTE (10-6 ºC-1)": "nd",
   "s.d..11": "nd",
   "n.11": "nd",
   "K (W": {
      "m.K)": "nd"
   },
   "s.d..12": "nd",
   "n.12": "nd",
   "Observações": ""
},
 {
   "#": 131,
   "# old": 155,
   "Check": "",
   "Year": 2011,
   "Estudo": "He et al 2011",
   "Screening": "CCT - Gelcasting;",
   "Technology Macro Group": "CCT",
   "Technology": "Gelcasting",
   "Category": "Gelcasting",
   "PP Category": "",
   "CCT Category": "GC",
   "AM Category": "",
   "1=Powder or 0=Suspension-based": 0,
   "UP Pressure (MPa)": "",
   "CIP Pressure (MPa)": "",
   "HIP (MPa)": "",
   "HIP (1=yes or 0=no)": 0,
   "ND (mm)": "nd",
   "Zr (vol.%)": 0,
   "Al (vol.%)": 100,
   "Zr + Al (vol.%)": 100,
   "0=Al or 1=Zr": "0",
   "PS Zr (μm)": "0",
   "PS Al (μm)": "nd",
   "PS (μm)": "nd",
   "Additives": "6 wt% EW + Duramax D-3005 + 0,1 vol%  1-Octanol PH (80 ºC/1h)",
   "Zirconia dopant": "",
   "Amount of zirconia dopant (mol.%)": "",
   "Sloading (vol.%)": "55",
   "ST (ºC)": 1600,
   "t (h)": "2",
   "LS (%)": "nd",
   "s.d.": "nd",
   "n": "nd",
   "VS (%)": "15.4",
   "RD (%)": "98",
   "s.d..1": "0.1",
   "n.1": "nd",
   "Gr Zr (μm)": "nd",
   "s.d..2": "nd",
   "n.2": "nd",
   "Gr Al (μm)": "nd",
   "s.d..3": "nd",
   "n.3": "nd",
