Repository: bearkillerPT/IV

# Technical Ceramics Manufacturing Analysis
This is a project made for Universidade of Aveiro for a class named Information Visualization.
The live demo of the site is available at:
https://iv.bearkillerpt.xyz
Both the presentation and report are also live as pdfs at:
https://iv.bearkillerpt.xyz/report.pdf
https://iv.bearkillerpt.xyz/presentation.pdf

File: technical_ceramics/src/data.json (part 7 of 7)
[
   "E (GPa)": "nd",
   "s.d..4": "nd",
   "n.4": "nd",
   "Method E": "",
   "H (GPa)": "nd",
   "s.d..5": "nd",
   "n.5": "nd",
   "Method H": "",
   "Indentation load (N)": "",
   "FS 3pt (MPa)": "290",
   "s.d..6": "10",
   "n.6": "nd",
   "FS 4pt (MPa)": "nd",
   "s.d..7": "nd",
   "n.7": "nd",
   "B3B (MPa)": "nd",
   "s.d..8": "nd",
   "n.8": "nd",
   "Weibull (m)": "13.4",
   "s.d..9": "nd",
   "n.9": "nd",
   "ORIGINAL KIc média": "nd",
   "ORIGINAL d.p.": "nd",
   "KIc (MPa (m)^1": {
      "2)": "nd"
   },
   "s.d..10": "nd",
   "n.10": "nd",
   "Method KIc": "",
   "CTE (10-6 ºC-1)": "nd",
   "s.d..11": "nd",
   "n.11": "nd",
   "K (W": {
      "m.K)": "nd"
   },
   "s.d..12": "nd",
   "n.12": "nd",
   "Observações": ""
},
 {
   "#": 132,
   "# old": 156,
   "Check": "",
   "Year": 2011,
   "Estudo": "He et al 2011",
   "Screening": "CCT - Gelcasting;",
   "Technology Macro Group": "CCT",
   "Technology": "Gelcasting",
   "Category": "Gelcasting",
   "PP Category": "",
   "CCT Category": "GC",
   "AM Category": "",
   "1=Powder or 0=Suspension-based": 0,
   "UP Pressure (MPa)": "",
   "CIP Pressure (MPa)": "",
   "HIP (MPa)": "",
   "HIP (1=yes or 0=no)": 0,
   "ND (mm)": "nd",
   "Zr (vol.%)": 0,
   "Al (vol.%)": 100,
   "Zr + Al (vol.%)": 100,
   "0=Al or 1=Zr": "0",
   "PS Zr (μm)": "0",
   "PS Al (μm)": "nd",
   "PS (μm)": "nd",
   "Additives": "7 wt% EW + Duramax D-3005 + 0,1 vol%  1-Octanol PH (80 ºC/1h)",
   "Zirconia dopant": "",
   "Amount of zirconia dopant (mol.%)": "",
   "Sloading (vol.%)": "55",
   "ST (ºC)": 1600,
   "t (h)": "2",
   "LS (%)": "nd",
   "s.d.": "nd",
   "n": "nd",
   "VS (%)": "16",
   "RD (%)": "97.4",
   "s.d..1": "0.3",
   "n.1": "nd",
   "Gr Zr (μm)": "nd",
   "s.d..2": "nd",
   "n.2": "nd",
   "Gr Al (μm)": "nd",
   "s.d..3": "nd",
   "n.3": "nd",
   "E (GPa)": "nd",
   "s.d..4": "nd",
   "n.4": "nd",
   "Method E": "",
   "H (GPa)": "nd",
   "s.d..5": "nd",
   "n.5": "nd",
   "Method H": "",
   "Indentation load (N)": "",
   "FS 3pt (MPa)": "260",
   "s.d..6": "20",
   "n.6": "nd",
   "FS 4pt (MPa)": "nd",
   "s.d..7": "nd",
   "n.7": "nd",
   "B3B (MPa)": "nd",
   "s.d..8": "nd",
   "n.8": "nd",
   "Weibull (m)": "nd",
   "s.d..9": "nd",
   "n.9": "nd",
   "ORIGINAL KIc média": "nd",
   "ORIGINAL d.p.": "nd",
   "KIc (MPa (m)^1": {
      "2)": "nd"
   },
   "s.d..10": "nd",
   "n.10": "nd",
   "Method KIc": "",
   "CTE (10-6 ºC-1)": "nd",
   "s.d..11": "nd",
   "n.11": "nd",
   "K (W": {
      "m.K)": "nd"
   },
   "s.d..12": "nd",
   "n.12": "nd",
   "Observações": ""
},
 {
   "#": 133,
   "# old": 157,
   "Check": "",
   "Year": 2011,
   "Estudo": "He et al 2011",
   "Screening": "CCT - Gelcasting;",
   "Technology Macro Group": "CCT",
   "Technology": "Gelcasting",
   "Category": "Gelcasting",
   "PP Category": "",
   "CCT Category": "GC",
   "AM Category": "",
   "1=Powder or 0=Suspension-based": 0,
   "UP Pressure (MPa)": "",
   "CIP Pressure (MPa)": "",
   "HIP (MPa)": "",
   "HIP (1=yes or 0=no)": 0,
   "ND (mm)": "nd",
   "Zr (vol.%)": 0,
   "Al (vol.%)": 100,
   "Zr + Al (vol.%)": 100,
   "0=Al or 1=Zr": "0",
   "PS Zr (μm)": "0",
   "PS Al (μm)": "nd",
   "PS (μm)": "nd",
   "Additives": "3 wt% EW + Duramax D-3005 + 0,1 vol%  1-Octanol DI (RT/48h)",
   "Zirconia dopant": "",
   "Amount of zirconia dopant (mol.%)": "",
   "Sloading (vol.%)": "55",
   "ST (ºC)": 1600,
   "t (h)": "2",
   "LS (%)": "nd",
   "s.d.": "nd",
   "n": "nd",
   "VS (%)": "13.9",
   "RD (%)": "99.2",
   "s.d..1": "0.1",
   "n.1": "nd",
   "Gr Zr (μm)": "nd",
   "s.d..2": "nd",
   "n.2": "nd",
   "Gr Al (μm)": "nd",
   "s.d..3": "nd",
   "n.3": "nd",
   "E (GPa)": "nd",
   "s.d..4": "nd",
   "n.4": "nd",
   "Method E": "",
   "H (GPa)": "nd",
   "s.d..5": "nd",
   "n.5": "nd",
   "Method H": "",
   "Indentation load (N)": "",
   "FS 3pt (MPa)": "245",
   "s.d..6": "15",
   "n.6": "nd",
   "FS 4pt (MPa)": "nd",
   "s.d..7": "nd",
   "n.7": "nd",
   "B3B (MPa)": "nd",
   "s.d..8": "nd",
   "n.8": "nd",
   "Weibull (m)": "nd",
   "s.d..9": "nd",
   "n.9": "nd",
   "ORIGINAL KIc média": "nd",
   "ORIGINAL d.p.": "nd",
   "KIc (MPa (m)^1": {
      "2)": "nd"
   },
   "s.d..10": "nd",
   "n.10": "nd",
   "Method KIc": "",
   "CTE (10-6 ºC-1)": "nd",
   "s.d..11": "nd",
   "n.11": "nd",
   "K (W": {
      "m.K)": "nd"
   },
   "s.d..12": "nd",
   "n.12": "nd",
   "Observações": ""
},
 {
   "#": 134,
   "# old": 158,
   "Check": "",
   "Year": 2011,
   "Estudo": "He et al 2011",
   "Screening": "CCT - Gelcasting;",
   "Technology Macro Group": "CCT",
   "Technology": "Gelcasting",
   "Category": "Gelcasting",
   "PP Category": "",
   "CCT Category": "GC",
   "AM Category": "",
   "1=Powder or 0=Suspension-based": 0,
   "UP Pressure (MPa)": "",
   "CIP Pressure (MPa)": "",
   "HIP (MPa)": "",
   "HIP (1=yes or 0=no)": 0,
   "ND (mm)": "nd",
   "Zr (vol.%)": 0,
   "Al (vol.%)": 100,
   "Zr + Al (vol.%)": 100,
   "0=Al or 1=Zr": "0",
   "PS Zr (μm)": "0",
   "PS Al (μm)": "nd",
   "PS (μm)": "nd",
   "Additives": "4 wt% EW + Duramax D-3005 + 0,1 vol%  1-Octanol DI (RT/48h)",
   "Zirconia dopant": "",
   "Amount of zirconia dopant (mol.%)": "",
   "Sloading (vol.%)": "55",
   "ST (ºC)": 1600,
   "t (h)": "2",
   "LS (%)": "nd",
   "s.d.": "nd",
   "n": "nd",
   "VS (%)": "15.5",
   "RD (%)": "98.3",
   "s.d..1": "0.3",
   "n.1": "nd",
   "Gr Zr (μm)": "nd",
   "s.d..2": "nd",
   "n.2": "nd",
   "Gr Al (μm)": "nd",
   "s.d..3": "nd",
   "n.3": "nd",
   "E (GPa)": "nd",
   "s.d..4": "nd",
   "n.4": "nd",
   "Method E": "",
   "H (GPa)": "nd",
   "s.d..5": "nd",
   "n.5": "nd",
   "Method H": "",
   "Indentation load (N)": "",
   "FS 3pt (MPa)": "250",
   "s.d..6": "10",
   "n.6": "nd",
   "FS 4pt (MPa)": "nd",
   "s.d..7": "nd",
   "n.7": "nd",
   "B3B (MPa)": "nd",
   "s.d..8": "nd",
   "n.8": "nd",
   "Weibull (m)": "nd",
   "s.d..9": "nd",
   "n.9": "nd",
   "ORIGINAL KIc média": "nd",
   "ORIGINAL d.p.": "nd",
   "KIc (MPa (m)^1": {
      "2)": "nd"
   },
   "s.d..10": "nd",
   "n.10": "nd",
   "Method KIc": "",
   "CTE (10-6 ºC-1)": "nd",
   "s.d..11": "nd",
   "n.11": "nd",
   "K (W": {
      "m.K)": "nd"
   },
   "s.d..12": "nd",
   "n.12": "nd",
   "Observações": ""
},
 {
   "#": 135,
   "# old": 159,
   "Check": "",
   "Year": 2011,
   "Estudo": "He et al 2011",
   "Screening": "CCT - Gelcasting;",
   "Technology Macro Group": "CCT",
   "Technology": "Gelcasting",
   "Category": "Gelcasting",
   "PP Category": "",
   "CCT Category": "GC",
   "AM Category": "",
   "1=Powder or 0=Suspension-based": 0,
   "UP Pressure (MPa)": "",
   "CIP Pressure (MPa)": "",
   "HIP (MPa)": "",
   "HIP (1=yes or 0=no)": 0,
   "ND (mm)": "nd",
   "Zr (vol.%)": 0,
   "Al (vol.%)": 100,
   "Zr + Al (vol.%)": 100,
   "0=Al or 1=Zr": "0",
   "PS Zr (μm)": "0",
   "PS Al (μm)": "nd",
   "PS (μm)": "nd",
   "Additives": "5 wt% EW + Duramax D-3005 + 0,1 vol%  1-Octanol DI (RT/48h)",
   "Zirconia dopant": "",
   "Amount of zirconia dopant (mol.%)": "",
   "Sloading (vol.%)": "55",
   "ST (ºC)": 1600,
   "t (h)": "2",
   "LS (%)": "nd",
   "s.d.": "nd",
   "n": "nd",
   "VS (%)": "14.1",
   "RD (%)": "97.9",
   "s.d..1": "0.2",
   "n.1": "nd",
   "Gr Zr (μm)": "nd",
   "s.d..2": "nd",
   "n.2": "nd",
   "Gr Al (μm)": "nd",
   "s.d..3": "nd",
   "n.3": "nd",
   "E (GPa)": "nd",
   "s.d..4": "nd",
   "n.4": "nd",
   "Method E": "",
   "H (GPa)": "nd",
   "s.d..5": "nd",
   "n.5": "nd",
   "Method H": "",
   "Indentation load (N)": "",
   "FS 3pt (MPa)": "260",
   "s.d..6": "10",
   "n.6": "nd",
   "FS 4pt (MPa)": "nd",
   "s.d..7": "nd",
   "n.7": "nd",
   "B3B (MPa)": "nd",
   "s.d..8": "nd",
   "n.8": "nd",
   "Weibull (m)": "nd",
   "s.d..9": "nd",
   "n.9": "nd",
   "ORIGINAL KIc média": "nd",
   "ORIGINAL d.p.": "nd",
   "KIc (MPa (m)^1": {
      "2)": "nd"
   },
   "s.d..10": "nd",
   "n.10": "nd",
   "Method KIc": "",
   "CTE (10-6 ºC-1)": "nd",
   "s.d..11": "nd",
   "n.11": "nd",
   "K (W": {
      "m.K)": "nd"
   },
   "s.d..12": "nd",
   "n.12": "nd",
   "Observações": ""
},
 {
   "#": 136,
   "# old": 160,
   "Check": "",
   "Year": 2011,
   "Estudo": "He et al 2011",
   "Screening": "CCT - Gelcasting;",
   "Technology Macro Group": "CCT",
   "Technology": "Gelcasting",
   "Category": "Gelcasting",
   "PP Category": "",
   "CCT Category": "GC",
   "AM Category": "",
   "1=Powder or 0=Suspension-based": 0,
   "UP Pressure (MPa)": "",
   "CIP Pressure (MPa)": "",
   "HIP (MPa)": "",
   "HIP (1=yes or 0=no)": 0,
   "ND (mm)": "nd",
   "Zr (vol.%)": 0,
   "Al (vol.%)": 100,
   "Zr + Al (vol.%)": 100,
   "0=Al or 1=Zr": "0",
   "PS Zr (μm)": "0",
   "PS Al (μm)": "nd",
   "PS (μm)": "nd",
   "Additives": "6 wt% EW + Duramax D-3005 + 0,1 vol%  1-Octanol DI (RT/48h)",
   "Zirconia dopant": "",
   "Amount of zirconia dopant (mol.%)": "",
   "Sloading (vol.%)": "55",
   "ST (ºC)": 1600,
   "t (h)": "2",
   "LS (%)": "nd",
   "s.d.": "nd",
   "n": "nd",
   "VS (%)": "14.2",
   "RD (%)": "97.75",
   "s.d..1": "0.3",
   "n.1": "nd",
   "Gr Zr (μm)": "nd",
   "s.d..2": "nd",
   "n.2": "nd",
   "Gr Al (μm)": "nd",
   "s.d..3": "nd",
   "n.3": "nd",
   "E (GPa)": "nd",
   "s.d..4": "nd",
   "n.4": "nd",
   "Method E": "",
   "H (GPa)": "nd",
   "s.d..5": "nd",
   "n.5": "nd",
   "Method H": "",
   "Indentation load (N)": "",
   "FS 3pt (MPa)": "265",
   "s.d..6": "5",
   "n.6": "nd",
   "FS 4pt (MPa)": "nd",
   "s.d..7": "nd",
   "n.7": "nd",
   "B3B (MPa)": "nd",
   "s.d..8": "nd",
   "n.8": "nd",
   "Weibull (m)": "3.9",
   "s.d..9": "nd",
   "n.9": "nd",
   "ORIGINAL KIc média": "nd",
   "ORIGINAL d.p.": "nd",
   "KIc (MPa (m)^1": {
      "2)": "nd"
   },
   "s.d..10": "nd",
   "n.10": "nd",
   "Method KIc": "",
   "CTE (10-6 ºC-1)": "nd",
   "s.d..11": "nd",
   "n.11": "nd",
   "K (W": {
      "m.K)": "nd"
   },
   "s.d..12": "nd",
   "n.12": "nd",
   "Observações": ""
},
 {
   "#": 137,
   "# old": 161,
   "Check": "",
   "Year": 2011,
   "Estudo": "He et al 2011",
   "Screening": "CCT - Gelcasting;",
   "Technology Macro Group": "CCT",
   "Technology": "Gelcasting",
   "Category": "Gelcasting",
   "PP Category": "",
   "CCT Category": "GC",
   "AM Category": "",
   "1=Powder or 0=Suspension-based": 0,
   "UP Pressure (MPa)": "",
   "CIP Pressure (MPa)": "",
   "HIP (MPa)": "",
   "HIP (1=yes or 0=no)": 0,
   "ND (mm)": "nd",
   "Zr (vol.%)": 0,
   "Al (vol.%)": 100,
   "Zr + Al (vol.%)": 100,
   "0=Al or 1=Zr": "0",
   "PS Zr (μm)": "0",
   "PS Al (μm)": "nd",
   "PS (μm)": "nd",
   "Additives": "7 wt% EW + Duramax D-3005 + 0,1 vol%  1-Octanol DI (RT/48h)",
   "Zirconia dopant": "",
   "Amount of zirconia dopant (mol.%)": "",
   "Sloading (vol.%)": "55",
   "ST (ºC)": 1600,
   "t (h)": "2",
   "LS (%)": "nd",
   "s.d.": "nd",
   "n": "nd",
   "VS (%)": "14.7",
   "RD (%)": "96.9",
   "s.d..1": "0.2",
   "n.1": "nd",
   "Gr Zr (μm)": "nd",
   "s.d..2": "nd",
   "n.2": "nd",
   "Gr Al (μm)": "nd",
   "s.d..3": "nd",
   "n.3": "nd",
   "E (GPa)": "nd",
   "s.d..4": "nd",
   "n.4": "nd",
   "Method E": "",
   "H (GPa)": "nd",
   "s.d..5": "nd",
   "n.5": "nd",
   "Method H": "",
   "Indentation load (N)": "",
   "FS 3pt (MPa)": "240",
   "s.d..6": "0",
   "n.6": "nd",
   "FS 4pt (MPa)": "nd",
   "s.d..7": "nd",
   "n.7": "nd",
   "B3B (MPa)": "nd",
   "s.d..8": "nd",
   "n.8": "nd",
   "Weibull (m)": "nd",
   "s.d..9": "nd",
   "n.9": "nd",
   "ORIGINAL KIc média": "nd",
   "ORIGINAL d.p.": "nd",
   "KIc (MPa (m)^1": {
      "2)": "nd"
   },
   "s.d..10": "nd",
   "n.10": "nd",
   "Method KIc": "",
   "CTE (10-6 ºC-1)": "nd",
   "s.d..11": "nd",
   "n.11": "nd",
   "K (W": {
      "m.K)": "nd"
   },
   "s.d..12": "nd",
   "n.12": "nd",
   "Observações": ""
},
 {
   "#": 138,
   "# old": 162,
   "Check": "Check",
   "Year": 2013,
   "Estudo": "Tulliani et al 2013",
   "Screening": "CCT - Gelcasting;",
   "Technology Macro Group": "CCT",
   "Technology": "Gelcasting",
   "Category": "Gelcasting",
   "PP Category": "",
   "CCT Category": "GC",
   "AM Category": "",
   "1=Powder or 0=Suspension-based": 0,
   "UP Pressure (MPa)": "",
   "CIP Pressure (MPa)": "",
   "HIP (MPa)": "",
   "HIP (1=yes or 0=no)": 0,
   "ND (mm)": "nd",
   "Zr (vol.%)": 100,
   "Al (vol.%)": 0,
   "Zr + Al (vol.%)": 100,
   "0=Al or 1=Zr": "1",
   "PS Zr (μm)": "0.6",
   "PS Al (μm)": "0",
   "PS (μm)": "0.6",
   "Additives": "1,28 vol% Dolapix PC33 + 19,12 vol% Sigma Agar",
   "Zirconia dopant": "Y2O3",
   "Amount of zirconia dopant (mol.%)": "3",
   "Sloading (vol.%)": "19.12",
   "ST (ºC)": 1550,
   "t (h)": "2",
   "LS (%)": "nd",
   "s.d.": "nd",
   "n": "nd",
   "VS (%)": "nd",
   "RD (%)": "93",
   "s.d..1": "1.2",
   "n.1": "nd",
   "Gr Zr (μm)": "nd",
   "s.d..2": "nd",
   "n.2": "nd",
   "Gr Al (μm)": "nd",
   "s.d..3": "nd",
   "n.3": "nd",
   "E (GPa)": "170",
   "s.d..4": "6",
   "n.4": "nd",
   "Method E": "berkovich",
   "H (GPa)": "14.8",
   "s.d..5": "0.7",
   "n.5": "nd",
   "Method H": "berkovich",
   "Indentation load (N)": "0.65",
   "FS 3pt (MPa)": "nd",
   "s.d..6": "nd",
   "n.6": "nd",
   "FS 4pt (MPa)": "413",
   "s.d..7": "110",
   "n.7": "nd",
   "B3B (MPa)": "nd",
   "s.d..8": "nd",
   "n.8": "nd",
   "Weibull (m)": "nd",
   "s.d..9": "nd",
   "n.9": "nd",
   "ORIGINAL KIc média": "nd",
   "ORIGINAL d.p.": "nd",
   "KIc (MPa (m)^1": {
      "2)": "nd"
   },
   "s.d..10": "nd",
   "n.10": "nd",
   "Method KIc": "",
   "CTE (10-6 ºC-1)": "nd",
   "s.d..11": "nd",
   "n.11": "nd",
   "K (W": {
      "m.K)": "nd"
   },
   "s.d..12": "nd",
   "n.12": "nd",
   "Observações": ""
},
 {
   "#": 139,
   "# old": 163,
   "Check": "",
   "Year": 2016,
   "Estudo": "Sun et al 2016",
   "Screening": "CCT - Gelcasting;",
   "Technology Macro Group": "CCT",
   "Technology": "Gelcasting",
   "Category": "Gelcasting",
   "PP Category": "",
   "CCT Category": "GC",
   "AM Category": "",
   "1=Powder or 0=Suspension-based": 0,
   "UP Pressure (MPa)": "",
   "CIP Pressure (MPa)": "",
   "HIP (MPa)": "",
   "HIP (1=yes or 0=no)": 0,
   "ND (mm)": "nd",
   "Zr (vol.%)": 0,
   "Al (vol.%)": 100,
   "Zr + Al (vol.%)": 100,
   "0=Al or 1=Zr": "0",
   "PS Zr (μm)": "0",
   "PS Al (μm)": "0.45",
   "PS (μm)": "0.45",
   "Additives": "0,3 wt% PIBM + 0 wt% of EGDGE",
   "Zirconia dopant": "",
   "Amount of zirconia dopant (mol.%)": "",
   "Sloading (vol.%)": "50",
   "ST (ºC)": 1550,
   "t (h)": "3",
   "LS (%)": "nd",
   "s.d.": "nd",
   "n": "nd",
   "VS (%)": "nd",
   "RD (%)": "98.36",
   "s.d..1": "0.18",
   "n.1": "nd",
   "Gr Zr (μm)": "nd",
   "s.d..2": "nd",
   "n.2": "nd",
   "Gr Al (μm)": "nd",
   "s.d..3": "nd",
   "n.3": "nd",
   "E (GPa)": "nd",
   "s.d..4": "nd",
   "n.4": "nd",
   "Method E": "",
   "H (GPa)": "nd",
   "s.d..5": "nd",
   "n.5": "nd",
   "Method H": "",
   "Indentation load (N)": "",
   "FS 3pt (MPa)": "459",
   "s.d..6": "18",
   "n.6": "5",
   "FS 4pt (MPa)": "nd",
   "s.d..7": "nd",
   "n.7": "nd",
   "B3B (MPa)": "nd",
   "s.d..8": "nd",
   "n.8": "nd",
   "Weibull (m)": "nd",
   "s.d..9": "nd",
   "n.9": "nd",
   "ORIGINAL KIc média": "nd",
   "ORIGINAL d.p.": "nd",
   "KIc (MPa (m)^1": {
      "2)": "nd"
   },
   "s.d..10": "nd",
   "n.10": "nd",
   "Method KIc": "",
   "CTE (10-6 ºC-1)": "nd",
   "s.d..11": "nd",
   "n.11": "nd",
   "K (W": {
      "m.K)": "nd"
   },
   "s.d..12": "nd",
   "n.12": "nd",
   "Observações": ""
},
 {
   "#": 140,
   "# old": 164,
   "Check": "",
   "Year": 2016,
   "Estudo": "Sun et al 2016",
   "Screening": "CCT - Gelcasting;",
   "Technology Macro Group": "CCT",
   "Technology": "Gelcasting",
   "Category": "Gelcasting",
   "PP Category": "",
   "CCT Category": "GC",
   "AM Category": "",
   "1=Powder or 0=Suspension-based": 0,
   "UP Pressure (MPa)": "",
   "CIP Pressure (MPa)": "",
   "HIP (MPa)": "",
   "HIP (1=yes or 0=no)": 0,
   "ND (mm)": "nd",
   "Zr (vol.%)": 0,
   "Al (vol.%)": 100,
   "Zr + Al (vol.%)": 100,
   "0=Al or 1=Zr": "0",
   "PS Zr (μm)": "0",
   "PS Al (μm)": "0.45",
   "PS (μm)": "0.45",
   "Additives": "0,3 wt% PIBM + 0,3 wt% of EGDGE",
   "Zirconia dopant": "",
   "Amount of zirconia dopant (mol.%)": "",
   "Sloading (vol.%)": "50",
   "ST (ºC)": 1550,
   "t (h)": "3",
   "LS (%)": "nd",
   "s.d.": "nd",
   "n": "nd",
   "VS (%)": "nd",
   "RD (%)": "98.84",
   "s.d..1": "0.16",
   "n.1": "nd",
   "Gr Zr (μm)": "nd",
   "s.d..2": "nd",
   "n.2": "nd",
   "Gr Al (μm)": "nd",
   "s.d..3": "nd",
   "n.3": "nd",
   "E (GPa)": "nd",
   "s.d..4": "nd",
   "n.4": "nd",
   "Method E": "",
   "H (GPa)": "nd",
   "s.d..5": "nd",
   "n.5": "nd",
   "Method H": "",
   "Indentation load (N)": "",
   "FS 3pt (MPa)": "469",
   "s.d..6": "31",
   "n.6": "5",
   "FS 4pt (MPa)": "nd",
   "s.d..7": "nd",
   "n.7": "nd",
   "B3B (MPa)": "nd",
   "s.d..8": "nd",
   "n.8": "nd",
   "Weibull (m)": "nd",
   "s.d..9": "nd",
   "n.9": "nd",
   "ORIGINAL KIc média": "nd",
   "ORIGINAL d.p.": "nd",
   "KIc (MPa (m)^1": {
      "2)": "nd"
   },
   "s.d..10": "nd",
   "n.10": "nd",
   "Method KIc": "",
   "CTE (10-6 ºC-1)": "nd",
   "s.d..11": "nd",
   "n.11": "nd",
   "K (W": {
      "m.K)": "nd"
   },
   "s.d..12": "nd",
   "n.12": "nd",
   "Observações": ""
},
 {
   "#": 141,
   "# old": 165,
   "Check": "",
   "Year": 2016,
   "Estudo": "Sun et al 2016",
   "Screening": "CCT - Gelcasting;",
   "Technology Macro Group": "CCT",
   "Technology": "Gelcasting",
   "Category": "Gelcasting",
   "PP Category": "",
   "CCT Category": "GC",
   "AM Category": "",
   "1=Powder or 0=Suspension-based": 0,
   "UP Pressure (MPa)": "",
   "CIP Pressure (MPa)": "",
   "HIP (MPa)": "",
   "HIP (1=yes or 0=no)": 0,
   "ND (mm)": "nd",
   "Zr (vol.%)": 0,
   "Al (vol.%)": 100,
   "Zr + Al (vol.%)": 100,
   "0=Al or 1=Zr": "0",
   "PS Zr (μm)": "0",
   "PS Al (μm)": "0.45",
   "PS (μm)": "0.45",
   "Additives": "0,3 wt% PIBM + 0,6 wt% of EGDGE",
   "Zirconia dopant": "",
   "Amount of zirconia dopant (mol.%)": "",
   "Sloading (vol.%)": "50",
   "ST (ºC)": 1550,
   "t (h)": "3",
   "LS (%)": "nd",
   "s.d.": "nd",
   "n": "nd",
   "VS (%)": "nd",
   "RD (%)": "99.05",
   "s.d..1": "0.06",
   "n.1": "nd",
   "Gr Zr (μm)": "nd",
   "s.d..2": "nd",
   "n.2": "nd",
   "Gr Al (μm)": "nd",
   "s.d..3": "nd",
   "n.3": "nd",
   "E (GPa)": "nd",
   "s.d..4": "nd",
   "n.4": "nd",
   "Method E": "",
   "H (GPa)": "nd",
   "s.d..5": "nd",
   "n.5": "nd",
   "Method H": "",
   "Indentation load (N)": "",
   "FS 3pt (MPa)": "511",
   "s.d..6": "59",
   "n.6": "5",
   "FS 4pt (MPa)": "nd",
   "s.d..7": "nd",
   "n.7": "nd",
   "B3B (MPa)": "nd",
   "s.d..8": "nd",
   "n.8": "nd",
   "Weibull (m)": "nd",
   "s.d..9": "nd",
   "n.9": "nd",
   "ORIGINAL KIc média": "nd",
   "ORIGINAL d.p.": "nd",
   "KIc (MPa (m)^1": {
      "2)": "nd"
   },
   "s.d..10": "nd",
   "n.10": "nd",
   "Method KIc": "",
   "CTE (10-6 ºC-1)": "nd",
   "s.d..11": "nd",
   "n.11": "nd",
   "K (W": {
      "m.K)": "nd"
   },
   "s.d..12": "nd",
   "n.12": "nd",
   "Observações": ""
},
 {
   "#": 142,
   "# old": 166,
   "Check": "",
   "Year": 2016,
   "Estudo": "Sun et al 2016",
   "Screening": "CCT - Gelcasting;",
   "Technology Macro Group": "CCT",
   "Technology": "Gelcasting",
   "Category": "Gelcasting",
   "PP Category": "",
   "CCT Category": "GC",
   "AM Category": "",
   "1=Powder or 0=Suspension-based": 0,
   "UP Pressure (MPa)": "",
   "CIP Pressure (MPa)": "",
   "HIP (MPa)": "",
   "HIP (1=yes or 0=no)": 0,
   "ND (mm)": "nd",
   "Zr (vol.%)": 0,
   "Al (vol.%)": 100,
   "Zr + Al (vol.%)": 100,
   "0=Al or 1=Zr": "0",
   "PS Zr (μm)": "0",
   "PS Al (μm)": "0.45",
   "PS (μm)": "0.45",
   "Additives": "0,3 wt% PIBM + 0,9 wt% of EGDGE",
   "Zirconia dopant": "",
   "Amount of zirconia dopant (mol.%)": "",
   "Sloading (vol.%)": "50",
   "ST (ºC)": 1550,
   "t (h)": "3",
   "LS (%)": "nd",
   "s.d.": "nd",
   "n": "nd",
   "VS (%)": "nd",
   "RD (%)": "98.7",
   "s.d..1": "0",
   "n.1": "nd",
   "Gr Zr (μm)": "nd",
   "s.d..2": "nd",
   "n.2": "nd",
   "Gr Al (μm)": "nd",
   "s.d..3": "nd",
   "n.3": "nd",
   "E (GPa)": "nd",
   "s.d..4": "nd",
   "n.4": "nd",
   "Method E": "",
   "H (GPa)": "nd",
   "s.d..5": "nd",
   "n.5": "nd",
   "Method H": "",
   "Indentation load (N)": "",
   "FS 3pt (MPa)": "460",
   "s.d..6": "20",
   "n.6": "5",
   "FS 4pt (MPa)": "nd",
   "s.d..7": "nd",
   "n.7": "nd",
   "B3B (MPa)": "nd",
   "s.d..8": "nd",
   "n.8": "nd",
   "Weibull (m)": "nd",
   "s.d..9": "nd",
   "n.9": "nd",
   "ORIGINAL KIc média": "nd",
   "ORIGINAL d.p.": "nd",
   "KIc (MPa (m)^1": {
      "2)": "nd"
   },
   "s.d..10": "nd",
   "n.10": "nd",
   "Method KIc": "",
   "CTE (10-6 ºC-1)": "nd",
   "s.d..11": "nd",
   "n.11": "nd",
   "K (W": {
      "m.K)": "nd"
   },
   "s.d..12": "nd",
   "n.12": "nd",
   "Observações": ""
},
 {
   "#": 143,
   "# old": 167,
   "Check": "Check",
   "Year": 2018,
   "Estudo": "Chin et al 2018",
   "Screening": "CCT - Slipcasting; PPT - Isostatic;",
   "Technology Macro Group": "CCT",
   "Technology": "Slip Casting",
   "Category": "Slip Casting",
   "PP Category": "",
   "CCT Category": "SC",
   "AM Category": "",
   "1=Powder or 0=Suspension-based": 0,
   "UP Pressure (MPa)": "",
   "CIP Pressure (MPa)": "",
   "HIP (MPa)": "",
   "HIP (1=yes or 0=no)": 0,
   "ND (mm)": "nd",
   "Zr (vol.%)": 100,
   "Al (vol.%)": 0,
   "Zr + Al (vol.%)": 100,
   "0=Al or 1=Zr": "1",
   "PS Zr (μm)": "0.035",
   "PS Al (μm)": "0",
   "PS (μm)": "0.035",
   "Additives": "HNO3 + 0,4 wt% PEI",
   "Zirconia dopant": "Y2O3",
   "Amount of zirconia dopant (mol.%)": "3",
   "Sloading (vol.%)": "7",
   "ST (ºC)": 1450,
   "t (h)": "2",
   "LS (%)": "nd",
   "s.d.": "nd",
   "n": "nd",
   "VS (%)": "nd",
   "RD (%)": "93",
   "s.d..1": "2",
   "n.1": "6",
   "Gr Zr (μm)": "0.3",
   "s.d..2": "nd",
   "n.2": "nd",
   "Gr Al (μm)": "nd",
   "s.d..3": "nd",
   "n.3": "nd",
   "E (GPa)": "nd",
   "s.d..4": "nd",
   "n.4": "nd",
   "Method E": "",
   "H (GPa)": "8.32",
   "s.d..5": "nd",
   "n.5": "6",
   "Method H": "vickers",
   "Indentation load (N)": "1.96",
   "FS 3pt (MPa)": "nd",
   "s.d..6": "nd",
   "n.6": "nd",
   "FS 4pt (MPa)": "nd",
   "s.d..7": "nd",
   "n.7": "nd",
   "B3B (MPa)": "nd",
   "s.d..8": "nd",
   "n.8": "nd",
   "Weibull (m)": "nd",
   "s.d..9": "nd",
   "n.9": "nd",
   "ORIGINAL KIc média": "nd",
   "ORIGINAL d.p.": "nd",
   "KIc (MPa (m)^1": {
      "2)": "nd"
   },
   "s.d..10": "nd",
   "n.10": "nd",
   "Method KIc": "",
   "CTE (10-6 ºC-1)": "nd",
   "s.d..11": "nd",
   "n.11": "nd",
   "K (W": {
      "m.K)": "nd"
   },
   "s.d..12": "nd",
   "n.12": "nd",
   "Observações": ""
},
 {
   "#": 144,
   "# old": 168,
   "Check": "Check",
   "Year": 2018,
   "Estudo": "Chin et al 2018",
   "Screening": "CCT - Slipcasting; PPT - Isostatic;",
   "Technology Macro Group": "CCT",
   "Technology": "Slip Casting",
   "Category": "Slip Casting",
   "PP Category": "",
   "CCT Category": "SC",
   "AM Category": "",
   "1=Powder or 0=Suspension-based": 0,
   "UP Pressure (MPa)": "",
   "CIP Pressure (MPa)": "",
   "HIP (MPa)": "",
   "HIP (1=yes or 0=no)": 0,
   "ND (mm)": "nd",
   "Zr (vol.%)": 100,
   "Al (vol.%)": 0,
   "Zr + Al (vol.%)": 100,
   "0=Al or 1=Zr": "1",
   "PS Zr (μm)": "0.035",
   "PS Al (μm)": "0",
   "PS (μm)": "0.035",
   "Additives": "HNO3 + 0,4 wt% PEI",
   "Zirconia dopant": "Y2O3",
   "Amount of zirconia dopant (mol.%)": "3",
   "Sloading (vol.%)": "7",
   "ST (ºC)": 1500,
   "t (h)": "2",
   "LS (%)": "nd",
   "s.d.": "nd",
   "n": "nd",
   "VS (%)": "nd",
   "RD (%)": "95",
   "s.d..1": "0.5",
   "n.1": "6",
   "Gr Zr (μm)": "0.35",
   "s.d..2": "nd",
   "n.2": "nd",
   "Gr Al (μm)": "nd",
   "s.d..3": "nd",
   "n.3": "nd",
   "E (GPa)": "nd",
   "s.d..4": "nd",
   "n.4": "nd",
   "Method E": "",
   "H (GPa)": "11",
   "s.d..5": "nd",
   "n.5": "6",
   "Method H": "vickers",
   "Indentation load (N)": "1.96",
   "FS 3pt (MPa)": "nd",
   "s.d..6": "nd",
   "n.6": "nd",
   "FS 4pt (MPa)": "nd",
   "s.d..7": "nd",
   "n.7": "nd",
   "B3B (MPa)": "nd",
   "s.d..8": "nd",
   "n.8": "nd",
   "Weibull (m)": "nd",
   "s.d..9": "nd",
   "n.9": "nd",
   "ORIGINAL KIc média": "nd",
   "ORIGINAL d.p.": "nd",
   "KIc (MPa (m)^1": {
      "2)": "nd"
   },
   "s.d..10": "nd",
   "n.10": "nd",
   "Method KIc": "",
   "CTE (10-6 ºC-1)": "nd",
   "s.d..11": "nd",
   "n.11": "nd",
   "K (W": {
      "m.K)": "nd"
   },
   "s.d..12": "nd",
   "n.12": "nd",
   "Observações": ""
},
 {
   "#": 145,
   "# old": 169,
   "Check": "Check",
   "Year": 2018,
   "Estudo": "Chin et al 2018",
   "Screening": "CCT - Slipcasting; PPT - Isostatic;",
   "Technology Macro Group": "CCT",
   "Technology": "Slip Casting",
   "Category": "Slip Casting",
   "PP Category": "",
   "CCT Category": "SC",
   "AM Category": "",
   "1=Powder or 0=Suspension-based": 0,
   "UP Pressure (MPa)": "",
   "CIP Pressure (MPa)": "",
   "HIP (MPa)": "",
   "HIP (1=yes or 0=no)": 0,
   "ND (mm)": "nd",
   "Zr (vol.%)": 100,
   "Al (vol.%)": 0,
   "Zr + Al (vol.%)": 100,
   "0=Al or 1=Zr": "1",
   "PS Zr (μm)": "0.035",
   "PS Al (μm)": "0",
   "PS (μm)": "0.035",
   "Additives": "HNO3 + 0,4 wt% PEI",
   "Zirconia dopant": "Y2O3",
   "Amount of zirconia dopant (mol.%)": "3",
   "Sloading (vol.%)": "7",
   "ST (ºC)": 1550,
   "t (h)": "2",
   "LS (%)": "nd",
   "s.d.": "nd",
   "n": "nd",
   "VS (%)": "nd",
   "RD (%)": "98.5",
   "s.d..1": "0.1",
   "n.1": "6",
   "Gr Zr (μm)": "0.4",
   "s.d..2": "nd",
   "n.2": "nd",
   "Gr Al (μm)": "nd",
   "s.d..3": "nd",
   "n.3": "nd",
   "E (GPa)": "nd",
   "s.d..4": "nd",
   "n.4": "nd",
   "Method E": "",
   "H (GPa)": "12.5",
   "s.d..5": "nd",
   "n.5": "6",
   "Method H": "vickers",
   "Indentation load (N)": "1.96",
   "FS 3pt (MPa)": "nd",
   "s.d..6": "nd",
   "n.6": "nd",
   "FS 4pt (MPa)": "nd",
   "s.d..7": "nd",
   "n.7": "nd",
   "B3B (MPa)": "nd",
   "s.d..8": "nd",
   "n.8": "nd",
   "Weibull (m)": "nd",
   "s.d..9": "nd",
   "n.9": "nd",
   "ORIGINAL KIc média": "nd",
   "ORIGINAL d.p.": "nd",
   "KIc (MPa (m)^1": {
      "2)": "nd"
   },
   "s.d..10": "nd",
   "n.10": "nd",
   "Method KIc": "",
   "CTE (10-6 ºC-1)": "nd",
   "s.d..11": "nd",
   "n.11": "nd",
   "K (W": {
      "m.K)": "nd"
   },
   "s.d..12": "nd",
   "n.12": "nd",
   "Observações": ""
},
 {
   "#": 146,
   "# old": 170,
   "Check": "Check",
   "Year": 2018,
   "Estudo": "Chin et al 2018",
   "Screening": "CCT - Slipcasting; PPT - Isostatic;",
   "Technology Macro Group": "CCT",
   "Technology": "Slip Casting",
   "Category": "Slip Casting",
   "PP Category": "",
   "CCT Category": "SC",
   "AM Category": "",
   "1=Powder or 0=Suspension-based": 0,
   "UP Pressure (MPa)": "",
   "CIP Pressure (MPa)": "",
   "HIP (MPa)": "",
   "HIP (1=yes or 0=no)": 0,
   "ND (mm)": "nd",
   "Zr (vol.%)": 100,
   "Al (vol.%)": 0,
   "Zr + Al (vol.%)": 100,
   "0=Al or 1=Zr": "1",
   "PS Zr (μm)": "0.035",
   "PS Al (μm)": "0",
   "PS (μm)": "0.035",
   "Additives": "HNO3 + 0,4 wt% PEI",
   "Zirconia dopant": "Y2O3",
   "Amount of zirconia dopant (mol.%)": "3",
   "Sloading (vol.%)": "7",
   "ST (ºC)": 1600,
   "t (h)": "2",
   "LS (%)": "nd",
   "s.d.": "nd",
   "n": "nd",
   "VS (%)": "nd",
   "RD (%)": "99.5",
   "s.d..1": "0.1",
   "n.1": "6",
   "Gr Zr (μm)": "0.55",
   "s.d..2": "nd",
   "n.2": "nd",
   "Gr Al (μm)": "nd",
   "s.d..3": "nd",
   "n.3": "nd",
   "E (GPa)": "nd",
   "s.d..4": "nd",
   "n.4": "nd",
   "Method E": "",
   "H (GPa)": "12.7",
   "s.d..5": "nd",
   "n.5": "6",
   "Method H": "vickers",
   "Indentation load (N)": "1.96",
   "FS 3pt (MPa)": "nd",
   "s.d..6": "nd",
   "n.6": "nd",
   "FS 4pt (MPa)": "nd",
   "s.d..7": "nd",
   "n.7": "nd",
   "B3B (MPa)": "nd",
   "s.d..8": "nd",
   "n.8": "nd",
   "Weibull (m)": "nd",
   "s.d..9": "nd",
   "n.9": "nd",
   "ORIGINAL KIc média": "nd",
   "ORIGINAL d.p.": "nd",
   "KIc (MPa (m)^1": {
      "2)": "nd"
   },
   "s.d..10": "nd",
   "n.10": "nd",
   "Method KIc": "",
   "CTE (10-6 ºC-1)": "nd",
   "s.d..11": "nd",
   "n.11": "nd",
   "K (W": {
      "m.K)": "nd"
   },
   "s.d..12": "nd",
   "n.12": "nd",
   "Observações": ""
},
 {
   "#": 147,
   "# old": 171,
   "Check": "Check",
   "Year": 2018,
   "Estudo": "Chin et al 2018",
   "Screening": "CCT - Slipcasting; PPT - Isostatic;",
   "Technology Macro Group": "CCT",
   "Technology": "Slip Casting",
   "Category": "Slip Casting",
   "PP Category": "",
   "CCT Category": "SC",
   "AM Category": "",
   "1=Powder or 0=Suspension-based": 0,
   "UP Pressure (MPa)": "",
   "CIP Pressure (MPa)": "",
   "HIP (MPa)": "",
   "HIP (1=yes or 0=no)": 0,
   "ND (mm)": "nd",
   "Zr (vol.%)": 100,
   "Al (vol.%)": 0,
   "Zr + Al (vol.%)": 100,
   "0=Al or 1=Zr": "1",
   "PS Zr (μm)": "0.035",
   "PS Al (μm)": "0",
   "PS (μm)": "0.035",
   "Additives": "HNO3 + 0,4 wt% PEI",
   "Zirconia dopant": "Y2O3",
   "Amount of zirconia dopant (mol.%)": "3",
   "Sloading (vol.%)": "7",
   "ST (ºC)": 1650,
   "t (h)": "2",
   "LS (%)": "nd",
   "s.d.": "nd",
   "n": "nd",
   "VS (%)": "nd",
   "RD (%)": "99",
   "s.d..1": "0.1",
   "n.1": "6",
   "Gr Zr (μm)": "0.708",
   "s.d..2": "nd",
   "n.2": "nd",
   "Gr Al (μm)": "nd",
   "s.d..3": "nd",
   "n.3": "nd",
   "E (GPa)": "nd",
   "s.d..4": "nd",
   "n.4": "nd",
   "Method E": "",
   "H (GPa)": "13",
   "s.d..5": "nd",
   "n.5": "6",
   "Method H": "vickers",
   "Indentation load (N)": "1.96",
   "FS 3pt (MPa)": "nd",
   "s.d..6": "nd",
   "n.6": "nd",
   "FS 4pt (MPa)": "nd",
   "s.d..7": "nd",
   "n.7": "nd",
   "B3B (MPa)": "nd",
   "s.d..8": "nd",
   "n.8": "nd",
   "Weibull (m)": "nd",
   "s.d..9": "nd",
   "n.9": "nd",
   "ORIGINAL KIc média": "nd",
   "ORIGINAL d.p.": "nd",
   "KIc (MPa (m)^1": {
      "2)": "nd"
   },
   "s.d..10": "nd",
   "n.10": "nd",
   "Method KIc": "",
   "CTE (10-6 ºC-1)": "nd",
   "s.d..11": "nd",
   "n.11": "nd",
   "K (W": {
      "m.K)": "nd"
   },
   "s.d..12": "nd",
   "n.12": "nd",
   "Observações": ""
},
 {
   "#": 148,
   "# old": 172,
   "Check": "Check",
   "Year": 2018,
   "Estudo": "Chin et al 2018",
   "Screening": "CCT - Slipcasting; PPT - Isostatic;",
   "Technology Macro Group": "PP",
   "Technology": "UP + CIP",
   "Category": "UP + CIP",
   "PP Category": "",
   "CCT Category": "",
   "AM Category": "",
   "1=Powder or 0=Suspension-based": 1,
   "UP Pressure (MPa)": "25",
   "CIP Pressure (MPa)": "200",
   "HIP (MPa)": "",
   "HIP (1=yes or 0=no)": 0,
   "ND (mm)": "nd",
   "Zr (vol.%)": 100,
   "Al (vol.%)": 0,
   "Zr + Al (vol.%)": 100,
   "0=Al or 1=Zr": "1",
   "PS Zr (μm)": "0.035",
   "PS Al (μm)": "0",
   "PS (μm)": "0.035",
   "Additives": "200 MPa 1min",
   "Zirconia dopant": "Y2O3",
   "Amount of zirconia dopant (mol.%)": "3",
   "Sloading (vol.%)": "nd",
   "ST (ºC)": 1450,
   "t (h)": "2",
   "LS (%)": "nd",
   "s.d.": "nd",
   "n": "nd",
   "VS (%)": "nd",
   "RD (%)": "92",
   "s.d..1": "0.1",
   "n.1": "6",
   "Gr Zr (μm)": "0.4",
   "s.d..2": "nd",
   "n.2": "nd",
   "Gr Al (μm)": "nd",
   "s.d..3": "nd",
   "n.3": "nd",
   "E (GPa)": "nd",
   "s.d..4": "nd",
   "n.4": "nd",
   "Method E": "",
   "H (GPa)": "2.32",
   "s.d..5": "nd",
   "n.5": "6",
   "Method H": "vickers",
   "Indentation load (N)": "1.96",
   "FS 3pt (MPa)": "nd",
   "s.d..6": "nd",
   "n.6": "nd",
   "FS 4pt (MPa)": "nd",
   "s.d..7": "nd",
   "n.7": "nd",
   "B3B (MPa)": "nd",
   "s.d..8": "nd",
   "n.8": "nd",
   "Weibull (m)": "nd",
   "s.d..9": "nd",
   "n.9": "nd",
   "ORIGINAL KIc média": "nd",
   "ORIGINAL d.p.": "nd",
   "KIc (MPa (m)^1": {
      "2)": "nd"
   },
   "s.d..10": "nd",
   "n.10": "nd",
   "Method KIc": "",
   "CTE (10-6 ºC-1)": "nd",
   "s.d..11": "nd",
   "n.11": "nd",
   "K (W": {
      "m.K)": "nd"
   },
   "s.d..12": "nd",
   "n.12": "nd",
   "Observações": ""
},
 {
   "#": 149,
   "# old": 173,
   "Check": "Check",
   "Year": 2018,
   "Estudo": "Chin et al 2018",
   "Screening": "CCT - Slipcasting; PPT - Isostatic;",
   "Technology Macro Group": "PP",
   "Technology": "UP + CIP",
   "Category": "UP + CIP",
   "PP Category": "",
   "CCT Category": "",
   "AM Category": "",
   "1=Powder or 0=Suspension-based": 1,
   "UP Pressure (MPa)": "25",
   "CIP Pressure (MPa)": "200",
   "HIP (MPa)": "",
   "HIP (1=yes or 0=no)": 0,
   "ND (mm)": "nd",
   "Zr (vol.%)": 100,
   "Al (vol.%)": 0,
   "Zr + Al (vol.%)": 100,
   "0=Al or 1=Zr": "1",
   "PS Zr (μm)": "0.035",
   "PS Al (μm)": "0",
   "PS (μm)": "0.035",
   "Additives": "200 MPa 1min",
   "Zirconia dopant": "Y2O3",
   "Amount of zirconia dopant (mol.%)": "3",
   "Sloading (vol.%)": "nd",
   "ST (ºC)": 1500,
   "t (h)": "2",
   "LS (%)": "nd",
   "s.d.": "nd",
   "n": "nd",
   "VS (%)": "nd",
   "RD (%)": "94",
   "s.d..1": "0.1",
   "n.1": "6",
   "Gr Zr (μm)": "0.59",
   "s.d..2": "nd",
   "n.2": "nd",
   "Gr Al (μm)": "nd",
   "s.d..3": "nd",
   "n.3": "nd",
   "E (GPa)": "nd",
   "s.d..4": "nd",
   "n.4": "nd",
   "Method E": "",
   "H (GPa)": "5.5",
   "s.d..5": "nd",
   "n.5": "6",
   "Method H": "vickers",
   "Indentation load (N)": "1.96",
   "FS 3pt (MPa)": "nd",
   "s.d..6": "nd",
   "n.6": "nd",
   "FS 4pt (MPa)": "nd",
   "s.d..7": "nd",
   "n.7": "nd",
   "B3B (MPa)": "nd",
   "s.d..8": "nd",
   "n.8": "nd",
   "Weibull (m)": "nd",
   "s.d..9": "nd",
   "n.9": "nd",
   "ORIGINAL KIc média": "nd",
   "ORIGINAL d.p.": "nd",
   "KIc (MPa (m)^1": {
      "2)": "nd"
   },
   "s.d..10": "nd",
   "n.10": "nd",
   "Method KIc": "",
   "CTE (10-6 ºC-1)": "nd",
   "s.d..11": "nd",
   "n.11": "nd",
   "K (W": {
      "m.K)": "nd"
   },
   "s.d..12": "nd",
   "n.12": "nd",
   "Observações": ""
},
 {
   "#": 150,
   "# old": 174,
   "Check": "Check",
   "Year": 2018,
   "Estudo": "Chin et al 2018",
   "Screening": "CCT - Slipcasting; PPT - Isostatic;",
   "Technology Macro Group": "PP",
   "Technology": "UP + CIP",
   "Category": "UP + CIP",
   "PP Category": "",
   "CCT Category": "",
   "AM Category": "",
   "1=Powder or 0=Suspension-based": 1,
   "UP Pressure (MPa)": "25",
   "CIP Pressure (MPa)": "200",
   "HIP (MPa)": "",
   "HIP (1=yes or 0=no)": 0,
   "ND (mm)": "nd",
   "Zr (vol.%)": 100,
   "Al (vol.%)": 0,
   "Zr + Al (vol.%)": 100,
   "0=Al or 1=Zr": "1",
   "PS Zr (μm)": "0.035",
   "PS Al (μm)": "0",
   "PS (μm)": "0.035",
   "Additives": "200 MPa 1min",
   "Zirconia dopant": "Y2O3",
   "Amount of zirconia dopant (mol.%)": "3",
   "Sloading (vol.%)": "nd",
   "ST (ºC)": 1550,
   "t (h)": "2",
   "LS (%)": "nd",
   "s.d.": "nd",
   "n": "nd",
   "VS (%)": "nd",
   "RD (%)": "93.5",
   "s.d..1": "0.1",
   "n.1": "6",
   "Gr Zr (μm)": "0.59",
   "s.d..2": "nd",
   "n.2": "nd",
   "Gr Al (μm)": "nd",
   "s.d..3": "nd",
   "n.3": "nd",
   "E (GPa)": "nd",
   "s.d..4": "nd",
   "n.4": "nd",
   "Method E": "",
   "H (GPa)": "10.5",
   "s.d..5": "nd",
   "n.5": "6",
   "Method H": "vickers",
   "Indentation load (N)": "1.96",
   "FS 3pt (MPa)": "nd",
   "s.d..6": "nd",
   "n.6": "nd",
   "FS 4pt (MPa)": "nd",
   "s.d..7": "nd",
   "n.7": "nd",
   "B3B (MPa)": "nd",
   "s.d..8": "nd",
   "n.8": "nd",
   "Weibull (m)": "nd",
   "s.d..9": "nd",
   "n.9": "nd",
   "ORIGINAL KIc média": "nd",
   "ORIGINAL d.p.": "nd",
   "KIc (MPa (m)^1": {
      "2)": "nd"
   },
   "s.d..10": "nd",
   "n.10": "nd",
   "Method KIc": "",
   "CTE (10-6 ºC-1)": "nd",
   "s.d..11": "nd",
   "n.11": "nd",
   "K (W": {
      "m.K)": "nd"
   },
   "s.d..12": "nd",
   "n.12": "nd",
   "Observações": ""
}
]
